Repository: rheopy/rheofit

# ⚗️ rheofit
**Turn flow curves into material physics.** `rheofit` fits viscosity–vs–shear-rate data to
constitutive models whose parameters have often a direct or intuitive *material properties connection* — yield stress, zero-shear viscosity,
relaxation time, shear thinning index — and hands you quantified material properties that connect the fingerprint to the material. We start with the equilibrium flow curve of a material which is clearly not a complete fingerprint, there are many material properties we are still missing but we believe is a good pragmatic way to start the efort.

📖 **Documentation:** [rheofit.readthedocs.io](https://rheofit.readthedocs.io/) — install, quickstart, the Carbopol walkthrough, and the full API reference.

## 🧪 The assumptions

We consider an equilibrium flow curve the fingerprint of a non-Newtonian fluid 🔍: shear thinning, yield stress,
low-shear plateaus and relaxation times all show up as features (or parameters) of that single curve. Fitting it
with a rheologicla model does three things:

- 🎯 **Quantifies material properties** — $\sigma_y$, $\eta_0$, $\lambda$, $n$ — the parameter of the model are typically linked to material properties
- 🗜️ **Compresses the material into numbers** — a handful of parameters replace hundreds of points, so samples, temperatures and batches become directly comparable.
- 🧬 **Closes the loop with formulation** — tied back to the formula, the parameters can be often connected to the microstructure that sets them and the ingredient used to create that microstructure so we can provide immediate feedback to material design via formulation and process levers.

### From parameter → to physics → to formulation lever

|      | Parameter   | Reads as                           | Formulation lever                          |
| ---- | ----------- | ---------------------------------- | ------------------------------------------ |
| 🧱   | $\sigma_y$  | strength of the structured network | structurant level, particle/fiber network  |
| 💧   | $\eta_0$    | zero-shear / at-rest viscosity     | thickener or polymer concentration         |
| ⏳   | $\lambda$   | relaxation time, onset of thinning | molecular weight, micelle length           |
| 📐   | $n$         | how sharply it shear-thins         | polymer architecture, entanglement         |
| 🌊   | $\eta_{bg}$ | Newtonian background flow          | solvent / continuous phase                 |

Data is read directly from TA Instruments **TRIOS** JSON 📥, but `fit()` accepts any DataFrame
with shear-rate and stress columns.

## 🎯 The problem we're addressing 

Measuring a flow curve is already a big step that involves the proper choice of instrument, geometries, protocols and data acquisition strategy. We assume this hard work was succesfull and we try to solve the next challange: *interpreting* the data . The inverse problem of model parameter "fitting"— recovering
constitutive parameters from $(\dot\gamma, \sigma)$ data — is ill-conditioned: parameters span
many decades, the objective landscape is riddled with local minima, and a too simplistic least-squares fit
from a hand-picked guess will happily converge to a physically meaningless answer behind a
pretty curve. `rheofit` tries to make the fit *trustworthy*: scale-free search,
physics-informed starting points, and self-diagnostics that tell you when a parameter isn't
earned by the data. The iterative process to increase the quality of the fit is well defined but not always simple to implement especially if the user perform this type of analysis for the first time or sporadically.

## 🔬 The fitting process

Every fit minimises the **relative** residual $(f(\dot\gamma;p)-\sigma)/|\sigma|$ 📏, so each
decade of stress counts equally and `RedChi2` is dimensionless — comparable across steps,
samples and models. Under the hood:

- 🧮 **Log-space parameters** — multi-decade quantities ($\sigma_y$, $\lambda$, $\eta$, …) are fitted as $\log_{10} p$, making the search scale-free; standard errors are chain-ruled back into physical units.
- 🧭 **Physics-informed starting values** — read off the data rather than guessed: $\sigma_y$ from the low-rate stress plateau, $\eta_{bg}$ from the high-rate slope, $\lambda$ from the viscosity half-fall crossover.
- 🪜 **Ladder seeding** — each model is seeded from its exactly-nested parent, so a richer model can never score worse than its parent. A nesting violation means the optimiser failed, not that the simpler model is "better".

# Collection of digitized data from published work

## Dizitization protocol:

**Tool**: Webplotdigitizer https://automeris.io/WebPlotDigitizer/

## Initial scope:

Initially collecting just flow curve for yield stress fluids,
viscosity or shear stress as a function of shear rate or shear stress

File structure:

* folder with published article name (need to decide name convention)
  * weplot difitizer exported file: Naming convention DOI_fig#a_xlabel_xunits_ylabel_yunits.csv

File: data/pgpol/2cp_pg.json (part 1 of 13)
{
  "Schema": {
    "Url": "https://software.tainstruments.com/schemas/TRIOSJSONExportSchema"
  },
  "Operators": [],
  "Sample": {
    "Name": "2cp_pg_bucket_Notosp",
    "Notes": null,
    "PanNumber": null,
    "PanMass": null,
    "Mass": null,
    "PanType": null,
    "Shape": null,
    "Density": {
      "Value": 1000.0,
      "Unit": {
        "Name": "g/cm\u00b3"
      }
    },
    "PoissonsRatio": null
  },
  "Procedure": {
    "Configuration": {
      "InstrumentConfigurations": [
        {
          "Type": "Discovery HR-3",
          "Name": "5333-0138",
          "SerialNumber": "5333-0138",
          "Location": "NOT_SET",
          "ReferencePanNumber": null,
          "ReferencePanMass": null,
          "ReferenceSampleMass": null,
          "ReferencePanType": null,
          "UseStandbyTemperature": null,
          "MinimumLoadTemperature": null,
          "MaximumLoadTemperature": null,
          "EndOfTestUseStandbyTemperature": null,
          "MinimumUnloadTemperature": null,
          "MaximumUnloadTemperature": null,
          "DiscardPanInWasteBin": null,
          "UseDefaultCalibrations": null,
          "StartExperimentAfterWeightStabilization": null,
          "EnableAirCool": null,
          "AirCoolUntilTemperatureIsBelow": null,
          "EndOfTestDelay": null,
          "AirCoolTime": null,
          "ShapeThickness": null,
          "ShapeLength": null,
          "ShapeDiameter": null,
          "ShapeWidth": null,
          "ShapeInnerDiameter": null,
          "ShapeArea": null,
          "ShapeMoment": null,
          "ShapeOuterDiameter": null,
          "InstrumentInitialLength": null,
          "UserInitialLength": null,
          "InstrumentCoefficientOfThermalExpansionConstant": null,
          "UserCoefficientOfThermalExpansionConstant": null,
          "InstrumentGeometryFactor": null,
          "UserGeometryFactor": null,
          "InstrumentStressFactor": null,
          "UserStressFactor": null,
          "InstrumentStrainFactor": null,
          "UserStrainFactor": null,
          "PreloadForce": null,
          "TrayWeight": null,
          "AutoZero": null,
          "ProbeUp": null,
          "OpenFurnacePostTest": null,
          "ReturnToTemperatureRange": null,
          "PostTestTemperatureWindowMinimum": null,
          "PostTestTemperatureWindowMaximum": null,
          "PostTestCoolerOff": null,
          "Mode": null,
          "MethodName": null,
          "EtcCameraAvailable": false,
          "CellSerialNumber": null,
          "Gas1Type": null,
          "Gas2Type": null,
          "Gas3Type": null,
          "Gas4Type": null,
          "CompanyName": null,
          "DisplayType": null,
          "SamplingRate": null,
          "SelectedHeatFlow": null,
          "ExothermDirection": null,
          "PanResistanceFactorApplied": null,
          "InterpanHeatExchangeFactorApplied": null,
          "LidType": null,
          "CoolerType": null,
          "LeaveCoolerOnBetweenRuns": null,
          "SelectedGas": null,
          "FlowRate": null,
          "SecondaryPurgeWhenLidOpen": null,
          "LicensedHeatFlow": null,
          "ModulationLicensed": null,
          "HighResolutionModulationLicensed": null,
          "AutoWeightRangeEnabled": null,
          "RangeType": null,
          "MakeupPumpCounter": null,
          "ProcedureWearCounter": null,
          "MakeupPumpLifeCounter": null,
          "DryingPumpLifeCounter": null,
          "TotalSampleFlow": null,
          "ChannelBGasPercentage": null,
          "ChannelASelectedGas": null,
          "ChannelBSelectedGas": null,
          "SelectedGasChannel": null,
          "ThermocoupleType": null,
          "SamplingMode": null,
          "StandByTemperature": null,
          "StandByPressure": null,
          "StandByFlow": null,
          "BuoyancyReferenceTemperature": null,
          "BuoyancyReferencePressure": null,
          "BuoyancyReferenceFlow": null,
          "StandByGasLine2Flow": null,
          "StandByGasLine3Flow": null,
          "StandByGasLine4Flow": null,
          "BuoyancyReferenceGasLine2Flow": null,
          "BuoyancyReferenceGasLine3Flow": null,
          "BuoyancyReferenceGasLine4Flow": null,
          "StopOnGasFlowError": null,
          "FurnaceBias": null,
          "HeaterBias": null,
          "SampleBias": null,
          "EmMode": null,
          "Event1On": null,
          "InitialLength": null,
          "ProbeType": null,
          "PoissonRatio": null,
          "FilmFiberOffset": null,
          "BearingFriction": null,
          "BearingFrictionCorrection": null,
          "RotationalMappingLastDate": null,
          "RotationalMappingLastGeometry": null,
          "RotationalMappingNumberOfIterations": 1,
          "BearingMappingType": null,
          "SmartSwapDisabled": true,
          "BearingMode": null,
          "BearingOffset": null,
          "GeometryBearingFrictionCalibrationDate": null,
          "FirmwarePcbNumber": null,
          "AccessoryOptions": null,
          "AxialForceControlOptions": {
            "ActionOutsideRange": null,
            "ControlNormalForceActive": null,
            "ControlNormalForceGapChangeLimitUp": null,
            "ControlNormalForceGapChangeLimitDown": null,
            "ControlNormalForceTolerance": null,
            "ControlNormalForceSetInitial": null,
            "ControlNormalForceTensionOrCompression": null,
            "ControlNormalForce": null,
            "ProportionalForceMode": null,
            "AxialForceActionOutsideRange": "Return to initial value",
            "ControlAxialForceActive": false,
            "ControlAxialForceMaxGapChangeUp": {
              "Value": 1000.0,
              "Unit": {
                "Name": "\u00b5m"
              }
            },
            "ControlAxialForceMinGapChangeDown": {
              "Value": 1000.0,
              "Unit": {
                "Name": "\u00b5m"
              }
            },
            "ControlAxialForceSensitivity": {
              "Value": 0.1,
              "Unit": {
                "Name": "N"
              }
            },
            "ControlAxialForceSetInitialValue": false,
            "ControlAxialForceType": "Compression",
            "ControlledAxialForce": {
              "Value": 1.0,
              "Unit": {
                "Name": "N"
              }
            }
          },
          "ConditioningOptions": {
            "ZeroAxialForceBeforeRun": false,
            "ZeroSpeedAfterPreshear": "Leave as is",
            "ZeroVelocityThreshold": {
              "Value": 0.1,
              "Unit": {
                "Name": "rad/s"
              }
            }
          },
          "ExperimentOptions": {
            "MaximumNormalForceLimit": null,
            "MinimumNormalForceLimit": null,
            "ValueTemperatureTolerance": null,
            "MaximumAxialForceLimit": {
              "Value": 50.0,
              "Unit": {
                "Name": "N"
              }
            },
            "MinimumAxialForceLimit": {
              "Value": 0.1,
              "Unit": {
                "Name": "N"
              }
            },
            "TemperatureToleranceResults": {
              "Value": 1.0,
              "Unit": {
                "Name": "\u00b0C"
              }
            }
          },
          "FlowOptions": {
            "CollectAllPoints": null,
            "CollectNegativeShearRateData": null,
            "InertiaCorrection": null,
            "MinimumVelocity": null,
            "TorqueLimit": null,
            "VelocityLimit": null,
            "VelocityTolerance": null,
            "ZeroStrainAtStartOfStep": null,
            "FlowCollectAllPoints": false,
            "FlowCollectNegativeShearRateData": true,
            "FlowInertiaCorrection": true,
            "FlowNonSteadyStateMinimumVelocity": {
              "Value": 0.0001,
              "Unit": {
                "Name": "rad/s"
              }
            },
            "FlowTorqueLimit": {
              "Value": 0.09999999999999999,
              "Unit": {
                "Name": "\u00b5N.m"
              }
            },
            "FlowVelocityLimit": {
              "Value": 0.0001,
              "Unit": {
                "Name": "rad/s"
              }
            },
            "FlowVelocityTolerance": {
              "Value": 5.0,
              "Unit": {
                "Name": "%"
              }
            },
            "FlowZeroStrainAtStartOfStep": true
          },
          "GapOptions": {
            "CompressionNormalForce": null,
            "CompressionDistance": null,
            "SampleCompressionMode": null,
            "CompressionVelocity": null,
            "FarVelocity": null,
            "NearVelocity": null,
            "GeneralGotoGapSetVelocity": null,
            "ZeroSettingMode": null,
            "Handling": null,
            "WaitTolerance": null,
            "WaitDuration": null,
            "OverrideWaitForGap": false,
            "ZeroNormalForce": null,
            "AxialForceForSampleCompression": {
              "Value": 1.0,
              "Unit": {
                "Name": "N"
              }
            },
            "ClosureDistance": {
              "Value": 1000.0,
              "Unit": {
                "Name": "\u00b5m"
              }
            },
            "ClosureProfile": "linear",
            "ClosureVelocity": {
              "Value": 99.99999999999999,
              "Unit": {
                "Name": "\u00b5m/s"
              }
            },
            "GapVelocityCoarse": {
              "Value": 6000.0,
              "Unit": {
                "Name": "\u00b5m/s"
              }
            },
            "GapVelocityFine": {
              "Value": 1000.0,
              "Unit": {
                "Name": "\u00b5m/s"
              }
            },
            "GapVelocityOther": {
              "Value": 6000.0,
              "Unit": {
                "Name": "\u00b5m/s"
              }
            },
            "GapZeroMode": "standard (DHR) or deceleration (AR)",
            "GapHandlingAtStartOfTest": "Use measured sample gap",
            "GapTolerance": {
              "Value": 4.0,
              "Unit": {
                "Name": "\u00b5m"
              }
            },
            "GapWaitDuration": {
              "Value": 2.0,
              "Unit": {
                "Name": "s"
              }
            }
          },
          "InertiaOptions": {
            "InstrumentInertia": {
              "Value": 20.83946397437224,
              "Unit": {
                "Name": "\u00b5N.m.s\u00b2"
              }
            },
            "InstrumentInertiaCalibrationDate": "2021-04-14T10:39:54.485775Z"
          },
          "OscillationOptions": {
            "DisplacementLimit": null,
            "DisplacementTolerance": null,
            "RawPhaseLimit": null,
            "TorqueLimit": null,
            "TorqueTolerance": null,
            "VelocityTolerance": null,
            "OscillationDisplacementLimit": {
              "Value": 1e-05,
              "Unit": {
                "Name": "rad"
              }
            },
            "OscillationDisplacementTolerance": {
              "Value": 5.0,
              "Unit": {
                "Name": "%"
              }
            },
            "OscillationRawPhaseLimit": {
              "Value": 170.0,
              "Unit": {
                "Name": "\u00b0"
              }
            },
            "OscillationTorqueLimit": {
              "Value": 0.09999999999999999,
              "Unit": {
                "Name": "\u00b5N.m"
              }
            },
            "OscillationTorqueTolerance": {
              "Value": 1.0,
              "Unit": {
                "Name": "%"
              }
            },
            "OscillationVelocityTolerance": {
              "Value": 5.0,
              "Unit": {
                "Name": "%"
              }
            }
          },
          "TemperatureOptions": {
            "CurrentTemperatureSystemCompensation": {
              "Value": 0.665761,
              "Unit": {
                "Name": "\u00b5m/\u00b0C"
              }
            },
            "CurrentTemperatureSystemOffset": {
              "Value": -0.328,
              "Unit": {
                "Name": "\u00b0C"
              }
            },
            "CurrentTemperatureSystemSpan": {
              "Value": 1.016,
              "Unit": null
            },
            "GapTemperatureCompensationEnabled": true,
            "PurgeGasOnly": null,
            "TemperatureControlEnabled": true,
            "TemperatureSystemControl": "Peltier plate",
            "UpperTemperatureSystemFitted": false,
            "TemperatureWaitDuration": {
              "Value": 10.0,
              "Unit": {
                "Name": "s"
              }
            },
            "TemperatureWaitTolerance": {
              "Value": 0.2,
              "Unit": {
                "Name": "\u00b0C"
              }
            },
            "CirculatorOperatingMode": null,
            "CoolingFluid": null,
            "GeometryGapTemperatureCompensationCalibrationDate": "2020-10-07T09:45:48.841497Z",
            "TemperatureSystemDisplayName": null,
            "CoolingWaterRange": null,
            "CoolingWaterTemperature": null,
            "GapTemperatureCompensation": null,
            "UhpGradientCalibrationOffset": null,
            "UhpGradientCalibrationSpan": null,
            "UhpThermalMass": null,
            "PurgeGasOnlyNoActiveCooling": false
          },
          "Versions": {
            "CommonIdd": null,
            "Cortex": null,
            "Driver": null,
            "Gdm": null,
            "GdmBootloader": null,
            "BlendingGdm": null,
            "BlendingGdmBootloader": null,
            "Touchscreen": null,
            "Fep": null,
            "FepBootloader": null,
            "FepFirmwareRevision": null,
            "AutoSampler": null,
            "AutoSamplerBootloader": null,
            "Fcm": null,
            "FcmBootloader": null,
            "LnPump": null,
            "LnPumpBootloader": null,
            "Transducer": null,
            "TransducerBootloader": null,
            "Pcu": null,
            "PcuBootloader": null,
            "Firmware": null,
            "FirmwareConfiguration": null,
            "FirmwareParameter": null,
            "InstrumentFirmwareVersion": "9.53"
          },
          "Geometry": {
            "Type": null,
            "Name": "40mm 1.01\u00b0 cone plate, Peltier plate Steel  - 996783",
            "Notes": null,
            "GapTemperatureCompensation": {
              "Value": 0.6657613744748931,
              "Unit": {
                "Name": "\u00b5m/\u00b0C"
              }
            },
            "GapTemperatureCompensationEnabled": true,
            "Compliance": {
              "Value": 1.03,
              "Unit": {
                "Name": "mrad/N.m"
              }
            },
            "Inertia": {
              "Value": 7.801403052016525,
              "Unit": {
                "Name": "\u00b5N.m.s\u00b2"
              }
            },
            "BearingFriction": {
              "Value": 0.2801846666666667,
              "Unit": {
                "Name": "\u00b5N.m/(rad/s)"
              }
            },
            "BearingFrictionCorrection": {
              "Value": 1.0,
              "Unit": null
            },
            "LinearCompliance": null,
            "StressConstantFactor": null,
            "StressConstant": {
              "Value": 59683.10362499999,
              "Unit": {
                "Name": "Pa/N.m"
              }
            },
            "StrainConstant": {
              "Value": 56.72849456740824,
              "Unit": {
                "Name": "1/rad"
              }
            },
            "LinearStressConstant": null,
            "LinearStrainConstant": null,
            "NormalForceFactor": {
              "Value": 1591.5494307499998,
              "Unit": {
                "Name": "Pa/N"
              }
            },
            "FluidDensityFactor": {
              "Value": 2.3628564031658443e-11,
              "Unit": null
            },
            "LinearStressConstantFactor": null,
            "CompressionLength": null,
            "CompressionThickness": null,
            "StarchCellCalibrationFactor": null,
            "BobInsideDiameter": null,
            "BobOutsideDiameter": null,
            "Gap": null,
            "TrimGap": null,
            "BackoffDistance": null,
            "SerialNumber": "996783",
            "ClampedBendingType": null,
            "ClampedBendingFrame": null,
            "ClampedBendingClamp": null,
            "Length": null,
            "Width": null,
            "Thickness": null,
            "ConcentricCylindersMaterial": null,
            "Material": "Stainless steel",
            "SurfaceFinish": "Standard",
            "ConcentricCylindersEnvironmentalSystem": null,
            "ConePlateMaterial": "Steel",
            "PlateEnvironmentalSystem": "Peltier plate",
            "ConcentricCylindersBobType": null,
            "EnvironmentalSystem": null,
            "BobMaterial": null,
            "ExtensionalEnvironmentalSystem": null,
            "InterfacialEnvironmentalSystem": null,
            "ParallelPlateMaterial": null,
            "PressureCellBobType": null,
            "BobDiameter": null,
            "BobLength": null,
            "CupDiameter": null,
            "BreakProtectionEnabled": null,
            "GapOffset": null,
            "ClampFace": null,
            "Spacer": null,
            "SolidSampleEnvironmentalSystem": null,
            "StarchCellEnvironmentalSystem": null,
            "Disposable": null,
            "MixedClampBendingType": null,
            "FreeBendingFrame": null,
            "FreeBendingClamp": null,
            "RectangularOrCylindrical": null,
            "CompressionFixtureEnvironmentalSystem": null,
            "TensionFixtureEnvironmentalSystem": null,
            "Diameter": {
              "Value": 40.0,
              "Unit": {
                "Name": "mm"
              }
            },
            "HelixAngle": null,
            "AnnularRingAndPlateEnvironmentalSystem": null,
            "SolventTrap": false,
            "OrthogonalEndEffectFactor": null,
            "CylinderMaterialUpper": null,
            "ExtensionalFixtureType": null,
            "UpperParallelPlateMaterial": null,
            "FiberDenier": null,
            "FiberTex": null,
            "CrossSectionArea": null,
            "ProcedureSolidDensity": null,
            "InnerDiameter": null,
            "OuterDiameter": null,
            "Height": null,
            "BendingMoment": null,
            "ExpansionCoefficient": null,
            "MoveStage": null,
            "OrientationAngle": null,
            "UpperCompliance": null,
            "LowerCompliance": null,
            "UpperMass": null,
            "FrictionEnabled": null,
            "NormalStressConstant": null,
            "FluidDensityConstant": null,
            "ClampMass": null,
            "ClampCompliance": null,
            "ReferencePosition": null,
            "ShearSandwichSpacer": null,
            "ShapeType": null,
            "ClampEquationSet": null,
            "ClampSpacerThickness": null,
            "Angle": {
              "Value": 3636.0,
              "Unit": {
                "Name": "sec"
              }
            },
            "Truncation": {
              "Value": 31.0,
              "Unit": {
                "Name": "\u00b5m"
              }
            },
            "CupInsideDiameter": null,
            "CupOutsideDiameter": null,
            "InnerCylinderHeight": null,
            "ImmersedHeight": null,
            "DrumDiameter": null,
            "InterfacialBobType": null,
            "RingOutsideDiameter": null,
            "TribologyType": null,
            "TribologyInnerDiameter": null,
            "TribologyOuterDiameter": null,
            "TribologyRingType": null,
            "TribologyLubricantViscosity": null,
            "TribologyCupConeAngle": null,
            "TribologySphereDiameter": null,
            "TribologySurfacePlateCount": null,
            "TribologyDistanceFromCenter": null,
            "TribologyContactPoints": null,
            "TribologyAlternateSphereDiameter": null,
            "FrictionForceConstant": null,
            "FrictionLoadForceConstant": null,
            "FrictionSlidingSpeedConstant": null,
            "Surface": null,
            "LoadingGap": {
              "Value": 45000.0,
              "Unit": {
                "Name": "\u00b5m"
              }
            },
            "TrimGapOffset": {
              "Value": 50.0,
              "Unit": {
                "Name": "\u00b5m"
              }
            }
          },
          "Calibrations": null,
          "Friction": {
            "Value": 0.2801846,
            "Unit": {
              "Name": "\u00b5N.m/(rad/s)"
            }
          },
          "FrictionCalibrationDate": "2020-10-08T13:43:48.1787904Z",
          "FrictionCorrectionEnabled": true,
          "RotationalMappingDate": "2021-08-13T15:51:08.1662393Z",
          "RotationalMappingGeometry": "40mm 1.01\u00b0 cone plate, Peltier plate Steel  - 996783",
          "RotationalMappingType": "precision"
        }
      ]
    },
    "Steps": [
      {
        "Name": "Flow-Sweep : \nTemperature 20 \u00b0C Inherit Set Point: Off \nSoak Time 0.0 s Wait For Temperature: Off \nLogarithmic sweep\r\nShear rate 1000.0 1/s to 1.0e-3 1/s\r\nPoints per decade 10 \nSteady state sensing: On\nMax. equilibration time 1000.0 s\nSample period 3.0 s\n% tolerance 1.0 \nConsecutive within 2 \nScaled time average: On\nScale factor 1.0 \nAuto\r\nSave point display: Off\nLimit checking Enabled: Off\r\nEquilibrium Enabled: Off\n\n",
        "Id": "288d0dca-7425-46a5-a38a-3809a54070f1"
      },
      {
        "Name": "Oscillation-Amplitude : \nTemperature Inherit Set Point: On \nSoak Time 0.0 s Wait For Temperature: Off \nAngular frequency 1.0 rad/s\r\nLogarithmic sweep\r\nStrain % 10000.0 % to 0.1 %\r\nPoints per decade 10 \nContinuous oscillation [direct strain]\r\nAuto\r\nAcquisition Mode: Correlation\r\nTime 3.0 s\r\nTime 3.0 s\r\nSave waveform (point display): On\r\nNumber of points in waveform 64 \r\nSave image: Off\r\nUse additional harmonics: Off\r\nLimit checking Enabled: Off\r\nEquilibrium Enabled: Off\n\n",
        "Id": "87528ba2-63ab-4bfd-8a69-08562a43cbe4"
      },
      {
        "Name": "Oscillation-Frequency : \nTemperature Inherit Set Point: On \nSoak Time 0.0 s Wait For Temperature: Off \r\nStrain % 0.1 %\r\nLogarithmic sweep\r\nAngular frequency 100.0 rad/s to 0.1 rad/s\r\nPoints per decade 10 \r\nContinuous oscillation [direct strain]\r\nAuto\r\nAcquisition Mode: Correlation\r\nTime 3.0 s\r\nTime 3.0 s\r\nSave waveform (point display): On\r\nNumber of points in waveform 64 \r\nSave image: Off\r\nUse additional harmonics: Off\r\nLimit checking Enabled: Off\r\nEquilibrium Enabled: Off\n\n",
        "Id": "6f5862c9-9898-44b9-a1d7-4e3caadc37e2"
      },
      {
        "Name": "Flow-Sweep : \nTemperature Inherit Set Point: On \nSoak Time 0.0 s Wait For Temperature: Off \nLogarithmic sweep\r\nShear rate 1.0e-3 1/s to 1000.0 1/s\r\nPoints per decade 10 \nSteady state sensing: On\nMax. equilibration time 1000.0 s\nSample period 3.0 s\n% tolerance 1.0 \nConsecutive within 2 \nScaled time average: On\nScale factor 1.0 \nAuto\r\nSave point display: On\nLimit checking Enabled: Off\r\nEquilibrium Enabled: Off\n\n",
        "Id": "75e5c6d6-269a-4b1b-9662-1192c0ec5ebd"
      }
    ],
    "Name": "bc810_rheology_procedure_MC"
  },
  "Results": {
    "Processed": {
      "Classification": {
        "Id": "Latest",
        "Description": "Data may include user edits from transformation, visualization, and analysis"
      },
      "ResultsSteps": [
        {
          "Name": "Flow sweep - 1",
          "Id": "3a575b8e-28c5-4f99-9f1b-176c3dd5a56f",
          "SourceProcedureStepId": "288d0dca-7425-46a5-a38a-3809a54070f1"
        },
        {
          "Name": "Amplitude sweep - 2",
          "Id": "786db4bc-25ab-4830-8dff-089b870b5ce3",
          "SourceProcedureStepId": "87528ba2-63ab-4bfd-8a69-08562a43cbe4"
        },
        {
          "Name": "Frequency sweep - 3",
          "Id": "37ebcf15-978e-43e5-838a-c483494a398c",
          "SourceProcedureStepId": "6f5862c9-9898-44b9-a1d7-4e3caadc37e2"
        },
        {
          "Name": "Flow sweep - 4",
          "Id": "c9b45ab0-38e1-44a9-ad11-f5a3ef6e350a",
          "SourceProcedureStepId": "75e5c6d6-269a-4b1b-9662-1192c0ec5ebd"
        }
      ],
      "ColumnHeaders": {
        "Oscillation displacement_rad": {
          "DisplayName": "Oscillation displacement",
          "ValueType": "Number",
          "Unit": {
            "Name": "rad"
          }
        },
        "Oscillation torque_\u00b5N.m": {
          "DisplayName": "Oscillation torque",
          "ValueType": "Number",
          "Unit": {
            "Name": "\u00b5N.m"
          }
        },
        "Normal stress coefficient_Pa.s\u00b2": {
          "DisplayName": "Normal stress coefficient",
          "ValueType": "Number",
          "Unit": {
            "Name": "Pa.s\u00b2"
          }
        },
        "G*/sin(delta)_kPa": {
          "DisplayName": "G*/sin(delta)",
          "ValueType": "Number",
          "Unit": {
            "Name": "kPa"
          }
        },
        "Loss compliance_1/MPa": {
          "DisplayName": "Loss compliance",
          "ValueType": "Number",
          "Unit": {
            "Name": "1/MPa"
          }
        },
        "Gap_\u00b5m": {
          "DisplayName": "Gap",
          "ValueType": "Number",
          "Unit": {
            "Name": "\u00b5m"
          }
        },
        "Compliance_1/MPa": {
          "DisplayName": "Compliance",
          "ValueType": "Number",
          "Unit": {
            "Name": "1/MPa"
          }
        },
        "Shear rate_1/s": {
          "DisplayName": "Shear rate",
          "ValueType": "Number",
          "Unit": {
            "Name": "1/s"
          }
        },
        "Complex compliance_1/MPa": {
          "DisplayName": "Complex compliance",
          "ValueType": "Number",
          "Unit": {
            "Name": "1/MPa"
          }
        },
        "Angular frequency_rad/s": {
          "DisplayName": "Angular frequency",
          "ValueType": "Number",
          "Unit": {
            "Name": "rad/s"
          }
        },
        "Raw phase_\u00b0": {
          "DisplayName": "Raw phase",
          "ValueType": "Number",
          "Unit": {
            "Name": "\u00b0"
          }
        },
        "Oscillation strain rate_1/s": {
          "DisplayName": "Oscillation strain rate",
          "ValueType": "Number",
          "Unit": {
            "Name": "1/s"
          }
        },
        "Oscillation strain (cmd)_%": {
          "DisplayName": "Oscillation strain (cmd)",
          "ValueType": "Number",
          "Unit": {
            "Name": "%"
          }
        },
        "Viscosity_Pa.s": {
          "DisplayName": "Viscosity",
          "ValueType": "Number",
          "Unit": {
            "Name": "Pa.s"
          }
        },
        "Displacement (step)_rad": {
          "DisplayName": "Displacement (step)",
          "ValueType": "Number",
          "Unit": {
            "Name": "rad"
          }
        },
        "Oscillation strain_%": {
          "DisplayName": "Oscillation strain",
          "ValueType": "Number",
          "Unit": {
            "Name": "%"
          }
        },
        "Loss modulus_Pa": {
          "DisplayName": "Loss modulus",
          "ValueType": "Number",
          "Unit": {
            "Name": "Pa"
          }
        },
        "Stress_Pa": {
          "DisplayName": "Stress",
          "ValueType": "Number",
          "Unit": {
            "Name": "Pa"
          }
        },
        "Torque (step)_\u00b5N.m": {
          "DisplayName": "Torque (step)",
          "ValueType": "Number",
          "Unit": {
            "Name": "\u00b5N.m"
          }
        },
        "Stress (step)_Pa": {
          "DisplayName": "Stress (step)",
          "ValueType": "Number",
          "Unit": {
            "Name": "Pa"
          }
        },
        "Run time_s": {
          "DisplayName": "Run time",
          "ValueType": "Number",
          "Unit": {
            "Name": "s"
          }
        },
        "Stiffness_N.m/rad": {
          "DisplayName": "Stiffness",
          "ValueType": "Number",
          "Unit": {
            "Name": "N.m/rad"
          }
        },
        "Modulus_Pa": {
          "DisplayName": "Modulus",
          "ValueType": "Number",
          "Unit": {
            "Name": "Pa"
          }
        },
        "Procedure Step Id": {
          "DisplayName": "Procedure Step Id",
          "ValueType": "Uuid",
          "Unit": null
        },
        "Results Step Id": {
          "DisplayName": "Results Step Id",
          "ValueType": "Uuid",
          "Unit": null
        },
        "Strain (step)_%": {
          "DisplayName": "Strain (step)",
          "ValueType": "Number",
          "Unit": {
            "Name": "%"
          }
        },
        "Storage compliance_1/MPa": {
          "DisplayName": "Storage compliance",
          "ValueType": "Number",
          "Unit": {
            "Name": "1/MPa"
          }
        },
        "Displacement_rad": {
          "DisplayName": "Displacement",
          "ValueType": "Number",
          "Unit": {
            "Name": "rad"
          }
        },
        "Tan(delta)": {
          "DisplayName": "Tan(delta)",
          "ValueType": "Number",
          "Unit": null
        },
        "Step time_s": {
          "DisplayName": "Step time",
          "ValueType": "Number",
          "Unit": {
            "Name": "s"
          }
        },
        "Strain_%": {
          "DisplayName": "Strain",
          "ValueType": "Number",
          "Unit": {
            "Name": "%"
          }
        },
        "G*.sin(delta)_kPa": {
          "DisplayName": "G*.sin(delta)",
          "ValueType": "Number",
          "Unit": {
            "Name": "kPa"
          }
        },
        "Date and time": {
          "DisplayName": "Date and time",
          "ValueType": "DateTime",
          "Unit": null
        },
        "Out of phase component of \u03b7*_Pa.s": {
          "DisplayName": "Out of phase component of \u03b7*",
          "ValueType": "Number",
          "Unit": {
            "Name": "Pa.s"
          }
        },
        "Time_s": {
          "DisplayName": "Time",
          "ValueType": "Number",
          "Unit": {
            "Name": "s"
          }
        },
        "Storage modulus_Pa": {
          "DisplayName": "Storage modulus",
          "ValueType": "Number",
          "Unit": {
            "Name": "Pa"
          }
        },
        "1/temperature_1/K": {
          "DisplayName": "1/temperature",
          "ValueType": "Number",
          "Unit": {
            "Name": "1/K"
          }
        },
        "Axial force_N": {
          "DisplayName": "Axial force",
          "ValueType": "Number",
          "Unit": {
            "Name": "N"
          }
        },
        "Velocity_rad/s": {
          "DisplayName": "Velocity",
          "ValueType": "Number",
          "Unit": {
            "Name": "rad/s"
          }
        },
        "Normal stress_Pa": {
          "DisplayName": "Normal stress",
          "ValueType": "Number",
          "Unit": {
            "Name": "Pa"
          }
        },
        "Oscillation torque (sample)_\u00b5N.m": {
          "DisplayName": "Oscillation torque (sample)",
          "ValueType": "Number",
          "Unit": {
            "Name": "\u00b5N.m"
          }
        },
        "Complex modulus_Pa": {
          "DisplayName": "Complex modulus",
          "ValueType": "Number",
          "Unit": {
            "Name": "Pa"
          }
        },
        "Dynamic viscosity_Pa.s": {
          "DisplayName": "Dynamic viscosity",
          "ValueType": "Number",
          "Unit": {
            "Name": "Pa.s"
          }
        },
        "Phase angle_\u00b0": {
          "DisplayName": "Phase angle",
          "ValueType": "Number",
          "Unit": {
            "Name": "\u00b0"
          }
        },
        "Oscillation stress_Pa": {
          "DisplayName": "Oscillation stress",
          "ValueType": "Number",
          "Unit": {
            "Name": "Pa"
          }
        },
        "Oscillation stress (cmd)_Pa": {
          "DisplayName": "Oscillation stress (cmd)",
          "ValueType": "Number",
          "Unit": {
            "Name": "Pa"
          }
        },
        "Torque_\u00b5N.m": {
          "DisplayName": "Torque",
          "ValueType": "Number",
          "Unit": {
            "Name": "\u00b5N.m"
          }
        },
        "Strain constant_1/rad": {
          "DisplayName": "Strain constant",
          "ValueType": "Number",
          "Unit": {
            "Name": "1/rad"
          }
        },
        "Termination reason": {
          "DisplayName": "Termination reason",
          "ValueType": "Text",
          "Unit": null
        },
        "Temperature_\u00b0C": {
          "DisplayName": "Temperature",
          "ValueType": "Number",
          "Unit": {
            "Name": "\u00b0C"
          }
        },
        "Frequency_Hz": {
          "DisplayName": "Frequency",
          "ValueType": "Number",
          "Unit": {
            "Name": "Hz"
          }
        },
        "Complex viscosity_Pa.s": {
          "DisplayName": "Complex viscosity",
          "ValueType": "Number",
          "Unit": {
            "Name": "Pa.s"
          }
        }
      },
      "Rows": [
        {
          "Displacement_rad": 24.6844005584717,
          "Axial force_N": 1.21337723731995,
          "Gap_\u00b5m": 31.0420982714277,
          "Shear rate_1/s": 998.578002929688,
          "Normal stress_Pa": 1931.14990234375,
          "Normal stress coefficient_Pa.s\u00b2": 0.00193665386177599,
          "Viscosity_Pa.s": 1.26829469203949,
          "Torque (step)_\u00b5N.m": 21220.2630937099,
          "Strain constant_1/rad": 56.7284927368164,
          "Displacement (step)_rad": 24.6844005584717,
          "Torque_\u00b5N.m": 21220.2630937099,
          "Step time_s": 2.29835247993469,
          "1/temperature_1/K": 0.00341112981550395,
          "Run time_s": 4.0384087562561,
          "Compliance_1/MPa": 1105660.08090973,
          "Strain (step)_%": 140030.883789063,
          "Modulus_Pa": 0.904437065124512,
          "Results Step Id": "3a575b8e-28c5-4f99-9f1b-176c3dd5a56f",
          "Termination reason": "Time expired",
          "Temperature_\u00b0C": 20.007999420166,
          "Stress (step)_Pa": 1266.4912109375,
          "Procedure Step Id": "288d0dca-7425-46a5-a38a-3809a54070f1",
          "Date and time": "2021-09-29T14:54:58.1222116Z",
          "Time_s": 2.29835271835327,
          "Velocity_rad/s": 17.6027584075928,
          "Strain_%": 140030.883789063,
          "Stress_Pa": 1266.4912109375
        },
        {
          "Displacement_rad": 25.6411991119385,
          "Axial force_N": 1.02374291419983,
          "Gap_\u00b5m": 31.0272007482126,
          "Shear rate_1/s": 794.2744140625,
          "Normal stress_Pa": 1629.33740234375,
          "Normal stress coefficient_Pa.s\u00b2": 0.0025826757773757,
          "Viscosity_Pa.s": 1.3794778585434,
          "Torque (step)_\u00b5N.m": 18358.3609759808,
          "Strain constant_1/rad": 56.7284927368164,
          "Displacement (step)_rad": 25.6411991119385,
          "Torque_\u00b5N.m": 18358.3609759808,
          "Step time_s": 4.37438440322876,
          "1/temperature_1/K": 0.00341120315715671,
          "Run time_s": 6.11444044113159,
          "Compliance_1/MPa": 1327560.3055954,
          "Strain (step)_%": 145458.654785156,
          "Modulus_Pa": 0.75326144695282,
          "Results Step Id": "3a575b8e-28c5-4f99-9f1b-176c3dd5a56f",
          "Termination reason": "Time expired",
          "Temperature_\u00b0C": 20.0016994476318,
          "Stress (step)_Pa": 1095.68395996094,
          "Procedure Step Id": "288d0dca-7425-46a5-a38a-3809a54070f1",
          "Date and time": "2021-09-29T14:55:00.1982116Z",
          "Time_s": 4.37438440322876,
          "Velocity_rad/s": 14.0013303756714,
          "Strain_%": 145458.654785156,
          "Stress_Pa": 1095.68395996094
        },
        {
          "Displacement_rad": 21.1128005981445,
          "Axial force_N": 0.720448911190033,
          "Gap_\u00b5m": 31.0108989651781,
          "Shear rate_1/s": 631.286682128906,
          "Normal stress_Pa": 1146.63000488281,
          "Normal stress coefficient_Pa.s\u00b2": 0.00287720002233982,
          "Viscosity_Pa.s": 1.50777232646942,
          "Torque (step)_\u00b5N.m": 15948.174521327,
          "Strain constant_1/rad": 56.7284927368164,
          "Displacement (step)_rad": 21.1128005981445,
          "Torque_\u00b5N.m": 15948.174521327,
          "Step time_s": 6.42488861083984,
          "1/temperature_1/K": 0.00341121479868889,
          "Run time_s": 8.16494464874268,
          "Compliance_1/MPa": 1258301.49650574,
          "Strain (step)_%": 119769.738769531,
          "Modulus_Pa": 0.794722080230713,
          "Results Step Id": "3a575b8e-28c5-4f99-9f1b-176c3dd5a56f",
          "Termination reason": "Time expired",
          "Temperature_\u00b0C": 20.0006999969482,
          "Stress (step)_Pa": 951.836547851563,
          "Procedure Step Id": "288d0dca-7425-46a5-a38a-3809a54070f1",
          "Date and time": "2021-09-29T14:55:02.2492116Z",
          "Time_s": 6.42488861083984,
          "Velocity_rad/s": 11.1282110214233,
          "Strain_%": 119769.738769531,
          "Stress_Pa": 951.836547851563
        },
        {
          "Displacement_rad": 16.2068996429443,
          "Axial force_N": 0.486552000045776,
          "Gap_\u00b5m": 31.016501452541,
          "Shear rate_1/s": 507.420471191406,
          "Normal stress_Pa": 774.37158203125,
          "Normal stress coefficient_Pa.s\u00b2": 0.00300755398347974,
          "Viscosity_Pa.s": 1.64429771900177,
          "Torque (step)_\u00b5N.m": 13979.6733856201,
          "Strain constant_1/rad": 56.7284927368164,
          "Displacement (step)_rad": 16.2068996429443,
          "Torque_\u00b5N.m": 13979.6733856201,
          "Step time_s": 8.50086212158203,
          "1/temperature_1/K": 0.00341130793094635,
          "Run time_s": 10.2409181594849,
          "Compliance_1/MPa": 1101926.92279816,
          "Strain (step)_%": 91939.3005371094,
          "Modulus_Pa": 0.907501220703125,
          "Results Step Id": "3a575b8e-28c5-4f99-9f1b-176c3dd5a56f",
          "Termination reason": "Time expired",
          "Temperature_\u00b0C": 19.9927005767822,
          "Stress (step)_Pa": 834.350280761719,
          "Procedure Step Id": "288d0dca-7425-46a5-a38a-3809a54070f1",
          "Date and time": "2021-09-29T14:55:04.3252116Z",
          "Time_s": 8.50086212158203,
          "Velocity_rad/s": 8.9447193145752,
          "Strain_%": 91939.3005371094,
          "Stress_Pa": 834.350280761719
        },
        {
          "Displacement_rad": 12.6688003540039,
          "Axial force_N": 0.437358021736145,
          "Gap_\u00b5m": 31.0010982502718,
          "Shear rate_1/s": 398.193267822266,
          "Normal stress_Pa": 696.076904296875,
          "Normal stress coefficient_Pa.s\u00b2": 0.00439004926010966,
          "Viscosity_Pa.s": 1.81321513652802,
          "Torque (step)_\u00b5N.m": 12097.3950251937,
          "Strain constant_1/rad": 56.7284927368164,
          "Displacement (step)_rad": 12.6688003540039,
          "Torque_\u00b5N.m": 12097.3950251937,
