Repository: rheopy/rheofit

# ⚗️ rheofit
**Turn flow curves into material physics.** `rheofit` fits viscosity–vs–shear-rate data to
constitutive models whose parameters have often a direct or intuitive *material properties connection* — yield stress, zero-shear viscosity,
relaxation time, shear thinning index — and hands you quantified material properties that connect the fingerprint to the material. We start with the equilibrium flow curve of a material which is clearly not a complete fingerprint, there are many material properties we are still missing but we believe is a good pragmatic way to start the efort.

File: docs/walkthrough/cp02_gly_20c_fc.json (part 1 of 3)
{
  "Schema": {
    "Url": "https://software.tainstruments.com/schemas/TRIOSJSONExportSchema"
  },
  "Operators": [],
  "Sample": {
    "Name": "cp02_gly_20c_fc",
    "Density": {
      "Value": 1000.0,
      "Unit": {
        "Name": "g/cm\u00b3"
      }
    }
  },
  "Procedure": {
    "Name": "FLowCurve_to_0.001",
    "Steps": [
      {
        "Name": "Flow-Sweep : \nTemperature 20 \u00b0C Inherit Set Point: Off \nSoak Time 0.0 s Wait For Temperature: Off \nLogarithmic sweep\nShear rate 100 to 1.0e-31/s\nPoints per decade 10  \nSteady state sensing: On Max. equilibration time 100.0 s \nSample period 10.0 s \n% tolerance 1.0 \nConsecutive within 3 \nScaled time average: Off Auto\nSave point display: On Save image: Off Enabled: Off Enabled: Off Enabled: Off\n\n",
        "Id": "132ae93f-c758-4442-936a-7ccbd26444eb"
      }
    ],
    "Configuration": {
      "InstrumentConfigurations": [
        {
          "SerialNumber": "5333-0138",
          "Name": "5333-0138",
          "Type": "Discovery HR-3",
          "Location": "NOT_SET",
          "ETCCameraAvailable": false,
          "Friction": {
            "Value": 0.28202960000000005,
            "Unit": {
              "Name": "\u00b5N.m/(rad/s)"
            }
          },
          "FrictionCalibrationDate": "2017-09-21T12:48:34.7275136Z",
          "FrictionCorrectionEnabled": true,
          "RotationalMappingDate": "2017-11-01T09:48:12.32131Z",
          "RotationalMappingGeometry": "40mm 2.021\u00b0 cone plate, Peltier plate Steel  - 999031",
          "RotationalMappingNumberOfIterations": 1,
          "RotationalMappingType": "standard",
          "SmartSwapDisabled": false,
          "AxialForceControlOptions": {
            "AxialForceActionOutsideRange": "Return to initial value",
            "ControlAxialForceActive": false,
            "ControlAxialForceMaxGapChangeUp": {
              "Value": 1000.0,
              "Unit": {
                "Name": "\u00b5m"
              }
            },
            "ControlAxialForceMinGapChangeDown": {
              "Value": 1000.0,
              "Unit": {
                "Name": "\u00b5m"
              }
            },
            "ControlAxialForceSensitivity": {
              "Value": 0.1,
              "Unit": {
                "Name": "N"
              }
            },
            "ControlAxialForceSetInitialValue": false,
            "ControlAxialForceType": "Compression",
            "ControlledAxialForce": {
              "Value": 1.0,
              "Unit": {
                "Name": "N"
              }
            }
          },
          "ConditioningOptions": {
            "ZeroAxialForceBeforeRun": false,
            "ZeroSpeedAfterPreshear": "Leave as is",
            "ZeroVelocityThreshold": {
              "Value": 0.1,
              "Unit": {
                "Name": "rad/s"
              }
            }
          },
          "ExperimentOptions": {
            "MaximumAxialForceLimit": {
              "Value": 50.0,
              "Unit": {
                "Name": "N"
              }
            },
            "MinimumAxialForceLimit": {
              "Value": 0.1,
              "Unit": {
                "Name": "N"
              }
            },
            "TemperatureToleranceResults": {
              "Value": 1.0,
              "Unit": {
                "Name": "\u00b0C"
              }
            }
          },
          "FlowOptions": {
            "FlowCollectAllPoints": false,
            "FlowCollectNegativeShearRateData": true,
            "FlowInertiaCorrection": true,
            "FlowNonSteadyStateMinimumVelocity": {
              "Value": 0.0001,
              "Unit": {
                "Name": "rad/s"
              }
            },
            "FlowTorqueLimit": {
              "Value": 0.099999999999999992,
              "Unit": {
                "Name": "\u00b5N.m"
              }
            },
            "FlowVelocityLimit": {
              "Value": 0.0001,
              "Unit": {
                "Name": "rad/s"
              }
            },
            "FlowVelocityTolerance": {
              "Value": 5.0,
              "Unit": {
                "Name": "%"
              }
            },
            "FlowZeroStrainAtStartOfStep": true
          },
          "GapOptions": {
            "AxialForceForSampleCompression": {
              "Value": 1.0,
              "Unit": {
                "Name": "N"
              }
            },
            "ClosureDistance": {
              "Value": 1000.0,
              "Unit": {
                "Name": "\u00b5m"
              }
            },
            "ClosureProfile": "linear",
            "ClosureVelocity": {
              "Value": 99.999999999999986,
              "Unit": {
                "Name": "\u00b5m/s"
              }
            },
            "GapVelocityCoarse": {
              "Value": 6000.0,
              "Unit": {
                "Name": "\u00b5m/s"
              }
            },
            "GapVelocityFine": {
              "Value": 1000.0,
              "Unit": {
                "Name": "\u00b5m/s"
              }
            },
            "GapVelocityOther": {
              "Value": 6000.0,
              "Unit": {
                "Name": "\u00b5m/s"
              }
            },
            "GapZeroMode": "standard (DHR) or deceleration (AR)",
            "GapHandlingAtStartOfTest": "Flag mismatches between geometry and instrument gap",
            "GapTolerance": {
              "Value": 4.0,
              "Unit": {
                "Name": "\u00b5m"
              }
            },
            "GapWaitDuration": {
              "Value": 2.0,
              "Unit": {
                "Name": "s"
              }
            },
            "OverrideWaitForGap": false
          },
          "InertiaOptions": {
            "InstrumentInertia": {
              "Value": 20.915172674717791,
              "Unit": {
                "Name": "\u00b5N.m.s\u00b2"
              }
            },
            "InstrumentInertiaCalibrationDate": "2017-09-21T12:44:07.0545121Z"
          },
          "OscillationOptions": {
            "OscillationDisplacementLimit": {
              "Value": 1E-05,
              "Unit": {
                "Name": "rad"
              }
            },
            "OscillationDisplacementTolerance": {
              "Value": 5.0,
              "Unit": {
                "Name": "%"
              }
            },
            "OscillationRawPhaseLimit": {
              "Value": 170.0,
              "Unit": {
                "Name": "\u00b0"
              }
            },
            "OscillationTorqueLimit": {
              "Value": 0.099999999999999992,
              "Unit": {
                "Name": "\u00b5N.m"
              }
            },
            "OscillationTorqueTolerance": {
              "Value": 1.0,
              "Unit": {
                "Name": "%"
              }
            },
            "OscillationVelocityTolerance": {
              "Value": 5.0,
              "Unit": {
                "Name": "%"
              }
            }
          },
          "TemperatureOptions": {
            "CurrentTemperatureSystemCompensation": {
              "Value": 0.0,
              "Unit": {
                "Name": "\u00b5m/\u00b0C"
              }
            },
            "CurrentTemperatureSystemOffset": {
              "Value": -0.328,
              "Unit": {
                "Name": "\u00b0C"
              }
            },
            "CurrentTemperatureSystemSpan": {
              "Value": 1.016
            },
            "GeometryGapTemperatureCompensationCalibrationDate": "0001-01-01T00:00:00Z",
            "GapTemperatureCompensationEnabled": false,
            "PurgeGasOnlyNoActiveCooling": false,
            "TemperatureControlEnabled": true,
            "TemperatureSystemControl": "Peltier plate",
            "UpperTemperatureSystemFitted": false,
            "TemperatureWaitDuration": {
              "Value": 10.0,
              "Unit": {
                "Name": "s"
              }
            },
            "TemperatureWaitTolerance": {
              "Value": 0.2,
              "Unit": {
                "Name": "\u00b0C"
              }
            }
          },
          "Versions": {
            "InstrumentFirmwareVersion": "9.43"
          },
          "Geometry": {
            "Name": "40mm 2.021\u00b0 cone plate, Peltier plate Steel  - 999031",
            "Diameter": {
              "Value": 40.0,
              "Unit": {
                "Name": "mm"
              }
            },
            "Angle": {
              "Value": 7276.0,
              "Unit": {
                "Name": "sec"
              }
            },
            "Truncation": {
              "Value": 45.0,
              "Unit": {
                "Name": "\u00b5m"
              }
            },
            "LoadingGap": {
              "Value": 45000.0,
              "Unit": {
                "Name": "\u00b5m"
              }
            },
            "TrimGapOffset": {
              "Value": 50.0,
              "Unit": {
                "Name": "\u00b5m"
              }
            },
            "ConePlateMaterial": "Steel",
            "Material": "Stainless steel",
            "SurfaceFinish": "Standard",
            "PlateEnvironmentalSystem": "Peltier plate",
            "SolventTrap": false,
            "SerialNumber": "999031",
            "GapTemperatureCompensation": {
              "Value": 0.0,
              "Unit": {
                "Name": "\u00b5m/\u00b0C"
              }
            },
            "GapTemperatureCompensationEnabled": false,
            "Compliance": {
              "Value": 1.03,
              "Unit": {
                "Name": "mrad/N.m"
              }
            },
            "Inertia": {
              "Value": 7.4644988659672009,
              "Unit": {
                "Name": "\u00b5N.m.s\u00b2"
              }
            },
            "BearingFriction": {
              "Value": 0.28202966666666662,
              "Unit": {
                "Name": "\u00b5N.m/(rad/s)"
              }
            },
            "BearingFrictionCorrection": {
              "Value": 1.0
            },
            "StressConstant": {
              "Value": 59683.103624999989,
              "Unit": {
                "Name": "Pa/N.m"
              }
            },
            "StrainConstant": {
              "Value": 28.348653964691639,
              "Unit": {
                "Name": "1/rad"
              }
            },
            "NormalForceFactor": {
              "Value": 1591.5494307499998,
              "Unit": {
                "Name": "Pa/N"
              }
            },
            "FluidDensityFactor": {
              "Value": 4.7283122083153685E-11
            }
          }
        }
      ]
    }
  },
  "Analyses": [],
  "Results": {
    "Processed": {
      "Classification": {
        "Id": "Latest",
        "Description": "Data may include user edits from transformation, visualization, and analysis"
      },
      "ResultsSteps": [
        {
          "Id": "1fe0ced9-5160-47f4-bc46-07fb8f12b721",
          "SourceProcedureStepId": "132ae93f-c758-4442-936a-7ccbd26444eb",
          "Name": "Flow sweep - 1"
        }
      ],
      "ColumnHeaders": {
        "Normal stress coefficient_Pa.s\u00b2": {
          "DisplayName": "Normal stress coefficient",
          "ValueType": "Number",
          "Unit": {
            "Name": "Pa.s\u00b2"
          }
        },
        "Gap_\u00b5m": {
          "DisplayName": "Gap",
          "ValueType": "Number",
          "Unit": {
            "Name": "\u00b5m"
          }
        },
        "Compliance_1/MPa": {
          "DisplayName": "Compliance",
          "ValueType": "Number",
          "Unit": {
            "Name": "1/MPa"
          }
        },
        "Shear rate_1/s": {
          "DisplayName": "Shear rate",
          "ValueType": "Number",
          "Unit": {
            "Name": "1/s"
          }
        },
        "Viscosity_Pa.s": {
          "DisplayName": "Viscosity",
          "ValueType": "Number",
          "Unit": {
            "Name": "Pa.s"
          }
        },
        "Displacement (step)_rad": {
          "DisplayName": "Displacement (step)",
          "ValueType": "Number",
          "Unit": {
            "Name": "rad"
          }
        },
        "Stress_Pa": {
          "DisplayName": "Stress",
          "ValueType": "Number",
          "Unit": {
            "Name": "Pa"
          }
        },
        "Torque (step)_\u00b5N.m": {
          "DisplayName": "Torque (step)",
          "ValueType": "Number",
          "Unit": {
            "Name": "\u00b5N.m"
          }
        },
        "Stress (step)_Pa": {
          "DisplayName": "Stress (step)",
          "ValueType": "Number",
          "Unit": {
            "Name": "Pa"
          }
        },
        "Run time_s": {
          "DisplayName": "Run time",
          "ValueType": "Number",
          "Unit": {
            "Name": "s"
          }
        },
        "Modulus_Pa": {
          "DisplayName": "Modulus",
          "ValueType": "Number",
          "Unit": {
            "Name": "Pa"
          }
        },
        "Procedure Step Id": {
          "DisplayName": "Procedure Step Id",
          "ValueType": "Uuid"
        },
        "Results Step Id": {
          "DisplayName": "Results Step Id",
          "ValueType": "Uuid"
        },
        "Strain (step)_%": {
          "DisplayName": "Strain (step)",
          "ValueType": "Number",
          "Unit": {
            "Name": "%"
          }
        },
        "Displacement_rad": {
          "DisplayName": "Displacement",
          "ValueType": "Number",
          "Unit": {
            "Name": "rad"
          }
        },
        "Step time_s": {
          "DisplayName": "Step time",
          "ValueType": "Number",
          "Unit": {
            "Name": "s"
          }
        },
        "Strain_%": {
          "DisplayName": "Strain",
          "ValueType": "Number",
          "Unit": {
            "Name": "%"
          }
        },
        "Date and time": {
          "DisplayName": "Date and time",
          "ValueType": "DateTime"
        },
        "Time_s": {
          "DisplayName": "Time",
          "ValueType": "Number",
          "Unit": {
            "Name": "s"
          }
        },
        "1/temperature_1/K": {
          "DisplayName": "1/temperature",
          "ValueType": "Number",
          "Unit": {
            "Name": "1/K"
          }
        },
        "Axial force_N": {
          "DisplayName": "Axial force",
          "ValueType": "Number",
          "Unit": {
            "Name": "N"
          }
        },
        "Velocity_rad/s": {
          "DisplayName": "Velocity",
          "ValueType": "Number",
          "Unit": {
            "Name": "rad/s"
          }
        },
        "Normal stress_Pa": {
          "DisplayName": "Normal stress",
          "ValueType": "Number",
          "Unit": {
            "Name": "Pa"
          }
        },
        "Torque_\u00b5N.m": {
          "DisplayName": "Torque",
          "ValueType": "Number",
          "Unit": {
            "Name": "\u00b5N.m"
          }
        },
        "Strain constant_1/rad": {
          "DisplayName": "Strain constant",
          "ValueType": "Number",
          "Unit": {
            "Name": "1/rad"
          }
        },
        "Termination reason": {
          "DisplayName": "Termination reason",
          "ValueType": "Text"
        },
        "Temperature_\u00b0C": {
          "DisplayName": "Temperature",
          "ValueType": "Number",
          "Unit": {
            "Name": "\u00b0C"
          }
        }
      },
      "Rows": [
        {
          "Displacement_rad": 178.893005371094,
          "Axial force_N": 0.304797261953354,
          "Gap_\u00b5m": 45.0303014076781,
          "Shear rate_1/s": 100.000106811523,
          "Normal stress_Pa": 485.099914550781,
          "Normal stress coefficient_Pa.s\u00b2": 0.0485098883509636,
          "Viscosity_Pa.s": 4.05596971511841,
          "Torque (step)_\u00b5N.m": 6795.85011675954,
          "Strain constant_1/rad": 28.348653793335,
          "Displacement (step)_rad": 178.893005371094,
          "Torque_\u00b5N.m": 6795.85011675954,
          "Step time_s": 51.3001289367676,
          "1/temperature_1/K": 0.00341125554405153,
          "Run time_s": 52.4522438049316,
          "Compliance_1/MPa": 12503472.328186,
          "Strain (step)_%": 507137.59765625,
          "Modulus_Pa": 0.0799777805805206,
          "Results Step Id": "1fe0ced9-5160-47f4-bc46-07fb8f12b721",
          "Termination reason": "Steady state",
          "Temperature_\u00b0C": 19.997200012207,
          "Stress (step)_Pa": 405.597412109375,
          "Procedure Step Id": "132ae93f-c758-4442-936a-7ccbd26444eb",
          "Date and time": "2017-11-03T14:06:12.4666271Z",
          "Time_s": 51.3001289367676,
          "Velocity_rad/s": 3.527508020401,
          "Strain_%": 507137.59765625,
          "Stress_Pa": 405.597412109375
        },
        {
          "Displacement_rad": 114.571998596191,
          "Axial force_N": 0.237922862172127,
          "Gap_\u00b5m": 45.0644984084647,
          "Shear rate_1/s": 79.4328231811523,
          "Normal stress_Pa": 378.665985107422,
          "Normal stress coefficient_Pa.s\u00b2": 0.0600145161151886,
          "Viscosity_Pa.s": 4.23200702667236,
          "Torque (step)_\u00b5N.m": 5632.41960480809,
          "Strain constant_1/rad": 28.348653793335,
          "Displacement (step)_rad": 114.571998596191,
          "Torque_\u00b5N.m": 5632.41960480809,
          "Step time_s": 92.4062423706055,
          "1/temperature_1/K": 0.00341118685901165,
          "Run time_s": 93.5583572387695,
          "Compliance_1/MPa": 9661944.38934326,
          "Strain (step)_%": 324796.19140625,
          "Modulus_Pa": 0.103498838841915,
          "Results Step Id": "1fe0ced9-5160-47f4-bc46-07fb8f12b721",
          "Termination reason": "Steady state",
          "Temperature_\u00b0C": 20.0030994415283,
          "Stress (step)_Pa": 336.160278320313,
          "Procedure Step Id": "132ae93f-c758-4442-936a-7ccbd26444eb",
          "Date and time": "2017-11-03T14:06:53.5726271Z",
          "Time_s": 92.4062423706055,
          "Velocity_rad/s": 2.8019962310791,
          "Strain_%": 324796.19140625,
          "Stress_Pa": 336.160278320313
        },
        {
          "Displacement_rad": 90.8992004394531,
          "Axial force_N": 0.189452052116394,
          "Gap_\u00b5m": 45.0207990070339,
          "Shear rate_1/s": 63.0957527160645,
          "Normal stress_Pa": 301.522308349609,
          "Normal stress coefficient_Pa.s\u00b2": 0.075738936662674,
          "Viscosity_Pa.s": 4.44525194168091,
          "Torque (step)_\u00b5N.m": 4699.42903146148,
          "Strain constant_1/rad": 28.348653793335,
          "Displacement (step)_rad": 90.8992004394531,
          "Torque_\u00b5N.m": 4699.42903146148,
          "Step time_s": 133.526351928711,
          "1/temperature_1/K": 0.00341113563627005,
          "Run time_s": 134.678466796875,
          "Compliance_1/MPa": 9187471.38977051,
          "Strain (step)_%": 257686.987304688,
          "Modulus_Pa": 0.108843877911568,
          "Results Step Id": "1fe0ced9-5160-47f4-bc46-07fb8f12b721",
          "Termination reason": "Steady state",
          "Temperature_\u00b0C": 20.0074996948242,
          "Stress (step)_Pa": 280.476501464844,
          "Procedure Step Id": "132ae93f-c758-4442-936a-7ccbd26444eb",
          "Date and time": "2017-11-03T14:07:34.6926271Z",
          "Time_s": 133.526351928711,
          "Velocity_rad/s": 2.22570538520813,
          "Strain_%": 257686.987304688,
          "Stress_Pa": 280.476501464844
        },
        {
          "Displacement_rad": 72.1119003295898,
          "Axial force_N": 0.149143397808075,
          "Gap_\u00b5m": 45.0445986643899,
          "Shear rate_1/s": 50.118766784668,
          "Normal stress_Pa": 237.369094848633,
          "Normal stress coefficient_Pa.s\u00b2": 0.0944981724023819,
          "Viscosity_Pa.s": 4.67868375778198,
          "Torque (step)_\u00b5N.m": 3928.91513183713,
          "Strain constant_1/rad": 28.348653793335,
          "Displacement (step)_rad": 72.1119003295898,
          "Torque_\u00b5N.m": 3928.91513183713,
          "Step time_s": 174.624465942383,
          "1/temperature_1/K": 0.0034111903514713,
          "Run time_s": 175.776580810547,
          "Compliance_1/MPa": 8717968.94073486,
          "Strain (step)_%": 204427.526855469,
          "Modulus_Pa": 0.114705614745617,
          "Results Step Id": "1fe0ced9-5160-47f4-bc46-07fb8f12b721",
          "Termination reason": "Steady state",
          "Temperature_\u00b0C": 20.002799987793,
          "Stress (step)_Pa": 234.489852905273,
          "Procedure Step Id": "132ae93f-c758-4442-936a-7ccbd26444eb",
          "Date and time": "2017-11-03T14:08:15.7916271Z",
          "Time_s": 174.624465942383,
          "Velocity_rad/s": 1.76794171333313,
          "Strain_%": 204427.526855469,
          "Stress_Pa": 234.489852905273
        },
        {
          "Displacement_rad": 57.1772994995117,
          "Axial force_N": 0.116498567163944,
          "Gap_\u00b5m": 44.9844992544968,
          "Shear rate_1/s": 39.8107299804688,
          "Normal stress_Pa": 185.413223266602,
          "Normal stress coefficient_Pa.s\u00b2": 0.116987757384777,
          "Viscosity_Pa.s": 4.92851972579956,
          "Torque (step)_\u00b5N.m": 3287.49604523182,
          "Strain constant_1/rad": 28.348653793335,
          "Displacement (step)_rad": 57.1772994995117,
          "Torque_\u00b5N.m": 3287.49604523182,
          "Step time_s": 215.686569213867,
          "1/temperature_1/K": 0.00341126485727727,
          "Run time_s": 216.838684082031,
          "Compliance_1/MPa": 8261130.33294678,
          "Strain (step)_%": 162089.94140625,
          "Modulus_Pa": 0.121048822999001,
          "Results Step Id": "1fe0ced9-5160-47f4-bc46-07fb8f12b721",
          "Termination reason": "Steady state",
          "Temperature_\u00b0C": 19.9964008331299,
          "Stress (step)_Pa": 196.207962036133,
          "Procedure Step Id": "132ae93f-c758-4442-936a-7ccbd26444eb",
          "Date and time": "2017-11-03T14:08:56.8536271Z",
          "Time_s": 215.686569213867,
          "Velocity_rad/s": 1.40432524681091,
          "Strain_%": 162089.94140625,
          "Stress_Pa": 196.207962036133
        },
        {
          "Displacement_rad": 45.749698638916,
          "Axial force_N": 0.0907844305038452,
          "Gap_\u00b5m": 45.035299990559,
          "Shear rate_1/s": 31.6228103637695,
          "Normal stress_Pa": 144.487915039063,
          "Normal stress coefficient_Pa.s\u00b2": 0.144487604498863,
          "Viscosity_Pa.s": 5.20004034042358,
          "Torque (step)_\u00b5N.m": 2755.21678850055,
          "Strain constant_1/rad": 28.348653793335,
          "Displacement (step)_rad": 45.749698638916,
          "Torque_\u00b5N.m": 2755.21678850055,
          "Step time_s": 256.74267578125,
          "1/temperature_1/K": 0.00341127533465624,
          "Run time_s": 257.894805908203,
          "Compliance_1/MPa": 7887029.64782715,
          "Strain (step)_%": 129694.23828125,
          "Modulus_Pa": 0.126790434122086,
          "Results Step Id": "1fe0ced9-5160-47f4-bc46-07fb8f12b721",
          "Termination reason": "Steady state",
          "Temperature_\u00b0C": 19.9955005645752,
          "Stress (step)_Pa": 164.439895629883,
          "Procedure Step Id": "132ae93f-c758-4442-936a-7ccbd26444eb",
          "Date and time": "2017-11-03T14:09:37.9096271Z",
          "Time_s": 256.74267578125,
          "Velocity_rad/s": 1.11549603939056,
          "Strain_%": 129694.23828125,
          "Stress_Pa": 164.439895629883
        },
        {
          "Displacement_rad": 36.2625007629395,
          "Axial force_N": 0.0694240629673004,
          "Gap_\u00b5m": 45.0197003374342,
          "Shear rate_1/s": 25.1188735961914,
          "Normal stress_Pa": 110.491828918457,
          "Normal stress coefficient_Pa.s\u00b2": 0.175117611885071,
          "Viscosity_Pa.s": 5.49150896072388,
          "Torque (step)_\u00b5N.m": 2311.21550314128,
          "Strain constant_1/rad": 28.348653793335,
          "Displacement (step)_rad": 36.2625007629395,
          "Torque_\u00b5N.m": 2311.21550314128,
          "Step time_s": 297.789764404297,
          "1/temperature_1/K": 0.00341122061945498,
          "Run time_s": 298.94189453125,
          "Compliance_1/MPa": 7452437.40081787,
          "Strain (step)_%": 102799.304199219,
          "Modulus_Pa": 0.134184300899506,
          "Results Step Id": "1fe0ced9-5160-47f4-bc46-07fb8f12b721",
          "Termination reason": "Steady state",
          "Temperature_\u00b0C": 20.0002002716064,
          "Stress (step)_Pa": 137.940521240234,
          "Procedure Step Id": "132ae93f-c758-4442-936a-7ccbd26444eb",
          "Date and time": "2017-11-03T14:10:18.9566271Z",
          "Time_s": 297.789764404297,
          "Velocity_rad/s": 0.886069357395172,
          "Strain_%": 102799.304199219,
          "Stress_Pa": 137.940521240234
        },
        {
          "Displacement_rad": 28.7059993743896,
          "Axial force_N": 0.0542442314326763,
          "Gap_\u00b5m": 45.0129009550437,
          "Shear rate_1/s": 19.9526309967041,
          "Normal stress_Pa": 86.3323745727539,
          "Normal stress coefficient_Pa.s\u00b2": 0.216856956481934,
          "Viscosity_Pa.s": 5.80865335464478,
          "Torque (step)_\u00b5N.m": 1941.8882438913,
          "Strain constant_1/rad": 28.348653793335,
          "Displacement (step)_rad": 28.7059993743896,
          "Torque_\u00b5N.m": 1941.8882438913,
          "Step time_s": 338.85888671875,
          "1/temperature_1/K": 0.00341113330796361,
          "Run time_s": 340.011016845703,
          "Compliance_1/MPa": 7021492.95806885,
          "Strain (step)_%": 81377.6428222656,
          "Modulus_Pa": 0.142419844865799,
          "Results Step Id": "1fe0ced9-5160-47f4-bc46-07fb8f12b721",
          "Termination reason": "Steady state",
          "Temperature_\u00b0C": 20.0076999664307,
          "Stress (step)_Pa": 115.897918701172,
          "Procedure Step Id": "132ae93f-c758-4442-936a-7ccbd26444eb",
          "Date and time": "2017-11-03T14:11:00.0256271Z",
          "Time_s": 338.85888671875,
          "Velocity_rad/s": 0.703829944133759,
          "Strain_%": 81377.6428222656,
          "Stress_Pa": 115.897918701172
        },
        {
          "Displacement_rad": 22.7630996704102,
          "Axial force_N": 0.0390926003456116,
          "Gap_\u00b5m": 45.0260995421559,
          "Shear rate_1/s": 15.8489255905151,
          "Normal stress_Pa": 62.2178039550781,
          "Normal stress coefficient_Pa.s\u00b2": 0.247693732380867,
          "Viscosity_Pa.s": 6.15783357620239,
          "Torque (step)_\u00b5N.m": 1635.22071670741,
          "Strain constant_1/rad": 28.348653793335,
          "Displacement (step)_rad": 22.7630996704102,
          "Torque_\u00b5N.m": 1635.22071670741,
          "Step time_s": 379.917999267578,
          "1/temperature_1/K": 0.003411247394979,
          "Run time_s": 381.070129394531,
          "Compliance_1/MPa": 6612049.1027832,
          "Strain (step)_%": 64530.322265625,
          "Modulus_Pa": 0.151239052414894,
          "Results Step Id": "1fe0ced9-5160-47f4-bc46-07fb8f12b721",
          "Termination reason": "Steady state",
          "Temperature_\u00b0C": 19.9979000091553,
          "Stress (step)_Pa": 97.5950469970703,
          "Procedure Step Id": "132ae93f-c758-4442-936a-7ccbd26444eb",
          "Date and time": "2017-11-03T14:11:41.0846271Z",
          "Time_s": 379.917999267578,
          "Velocity_rad/s": 0.55907154083252,
          "Strain_%": 64530.322265625,
          "Stress_Pa": 97.5950469970703
        },
        {
          "Displacement_rad": 18.1821994781494,
          "Axial force_N": 0.0280502289533615,
          "Gap_\u00b5m": 45.069999032421,
          "Shear rate_1/s": 12.5892696380615,
          "Normal stress_Pa": 44.6433258056641,
          "Normal stress coefficient_Pa.s\u00b2": 0.281679660081863,
          "Viscosity_Pa.s": 6.53447103500366,
          "Torque (step)_\u00b5N.m": 1378.35019268095,
          "Strain constant_1/rad": 28.348653793335,
          "Displacement (step)_rad": 18.1821994781494,
          "Torque_\u00b5N.m": 1378.35019268095,
          "Step time_s": 420.983093261719,
          "1/temperature_1/K": 0.00341132073663175,
          "Run time_s": 422.135223388672,
          "Compliance_1/MPa": 6265675.06790161,
          "Strain (step)_%": 51544.0856933594,
          "Modulus_Pa": 0.159599736332893,
          "Results Step Id": "1fe0ced9-5160-47f4-bc46-07fb8f12b721",
          "Termination reason": "Steady state",
          "Temperature_\u00b0C": 19.9916000366211,
          "Stress (step)_Pa": 82.2642211914063,
          "Procedure Step Id": "132ae93f-c758-4442-936a-7ccbd26444eb",
          "Date and time": "2017-11-03T14:12:22.1496271Z",
          "Time_s": 420.983093261719,
          "Velocity_rad/s": 0.444087028503418,
          "Strain_%": 51544.0856933594,
          "Stress_Pa": 82.2642211914063
        },
        {
          "Displacement_rad": 14.3572998046875,
          "Axial force_N": 0.0213557723909616,
          "Gap_\u00b5m": 44.9928993475623,
          "Shear rate_1/s": 9.99999618530273,
          "Normal stress_Pa": 33.9887657165527,
          "Normal stress coefficient_Pa.s\u00b2": 0.339887917041779,
          "Viscosity_Pa.s": 6.94388103485107,
          "Torque (step)_\u00b5N.m": 1163.4579859674,
          "Strain constant_1/rad": 28.348653793335,
          "Displacement (step)_rad": 14.3572998046875,
          "Torque_\u00b5N.m": 1163.4579859674,
          "Step time_s": 462.044189453125,
          "1/temperature_1/K": 0.00341118569485843,
          "Run time_s": 463.196319580078,
          "Compliance_1/MPa": 5861423.49243164,
          "Strain (step)_%": 40701.0131835938,
          "Modulus_Pa": 0.170607015490532,
          "Results Step Id": "1fe0ced9-5160-47f4-bc46-07fb8f12b721",
          "Termination reason": "Steady state",
          "Temperature_\u00b0C": 20.0032005310059,
          "Stress (step)_Pa": 69.4387817382813,
          "Procedure Step Id": "132ae93f-c758-4442-936a-7ccbd26444eb",
          "Date and time": "2017-11-03T14:13:03.2106271Z",
          "Time_s": 462.044189453125,
          "Velocity_rad/s": 0.352750301361084,
          "Strain_%": 40701.0131835938,
          "Stress_Pa": 69.4387817382813
        },
        {
          "Displacement_rad": 11.4366998672485,
          "Axial force_N": 0.0149663770571351,
          "Gap_\u00b5m": 45.0285006081685,
          "Shear rate_1/s": 7.9432954788208,
          "Normal stress_Pa": 23.8197288513184,
          "Normal stress coefficient_Pa.s\u00b2": 0.377516001462936,
          "Viscosity_Pa.s": 7.38998508453369,
          "Torque (step)_\u00b5N.m": 983.54194778949,
          "Strain constant_1/rad": 28.348653793335,
          "Displacement (step)_rad": 11.4366998672485,
          "Torque_\u00b5N.m": 983.54194778949,
          "Step time_s": 503.111297607422,
          "1/temperature_1/K": 0.00341117987409234,
          "Run time_s": 504.263427734375,
          "Compliance_1/MPa": 5523175.71640015,
          "Strain (step)_%": 32421.5057373047,
          "Modulus_Pa": 0.181055247783661,
          "Results Step Id": "1fe0ced9-5160-47f4-bc46-07fb8f12b721",
          "Termination reason": "Steady state",
          "Temperature_\u00b0C": 20.0037002563477,
          "Stress (step)_Pa": 58.7008361816406,
          "Procedure Step Id": "132ae93f-c758-4442-936a-7ccbd26444eb",
          "Date and time": "2017-11-03T14:13:44.2776271Z",
          "Time_s": 503.111297607422,
          "Velocity_rad/s": 0.280200093984604,
          "Strain_%": 32421.5057373047,
          "Stress_Pa": 58.7008361816406
        },
        {
          "Displacement_rad": 9.05591011047363,
          "Axial force_N": 0.00748825957998633,
          "Gap_\u00b5m": 45.0344014097936,
          "Shear rate_1/s": 6.30957365036011,
          "Normal stress_Pa": 11.9179353713989,
          "Normal stress coefficient_Pa.s\u00b2": 0.299364984035492,
          "Viscosity_Pa.s": 7.88033962249756,
          "Torque (step)_\u00b5N.m": 833.093130495399,
          "Strain constant_1/rad": 28.348653793335,
          "Displacement (step)_rad": 9.05591011047363,
          "Torque_\u00b5N.m": 833.093130495399,
          "Step time_s": 544.162414550781,
          "1/temperature_1/K": 0.0034110622946173,
          "Run time_s": 545.314514160156,
          "Compliance_1/MPa": 5163207.53097534,
          "Strain (step)_%": 25672.2869873047,
          "Modulus_Pa": 0.193678051233292,
          "Results Step Id": "1fe0ced9-5160-47f4-bc46-07fb8f12b721",
          "Termination reason": "Steady state",
          "Temperature_\u00b0C": 20.0137996673584,
          "Stress (step)_Pa": 49.7215843200684,
          "Procedure Step Id": "132ae93f-c758-4442-936a-7ccbd26444eb",
          "Date and time": "2017-11-03T14:14:25.3296271Z",
          "Time_s": 544.162414550781,
          "Velocity_rad/s": 0.222570478916168,
          "Strain_%": 25672.2869873047,
          "Stress_Pa": 49.7215843200684
        },
        {
          "Displacement_rad": 7.22683000564575,
          "Axial force_N": 0.00459579518064857,
          "Gap_\u00b5m": 45.0080988230184,
          "Shear rate_1/s": 5.01188564300537,
          "Normal stress_Pa": 7.31443500518799,
          "Normal stress coefficient_Pa.s\u00b2": 0.29119136929512,
          "Viscosity_Pa.s": 8.40555477142334,
          "Torque (step)_\u00b5N.m": 705.856073182076,
          "Strain constant_1/rad": 28.348653793335,
          "Displacement (step)_rad": 7.22683000564575,
          "Torque_\u00b5N.m": 705.856073182076,
          "Step time_s": 585.204528808594,
          "1/temperature_1/K": 0.00341127533465624,
          "Run time_s": 586.356628417969,
          "Compliance_1/MPa": 4863094.80667114,
          "Strain (step)_%": 20487.0895385742,
          "Modulus_Pa": 0.205630391836166,
          "Results Step Id": "1fe0ced9-5160-47f4-bc46-07fb8f12b721",
          "Termination reason": "Steady state",
          "Temperature_\u00b0C": 19.9955005645752,
          "Stress (step)_Pa": 42.1276817321777,
          "Procedure Step Id": "132ae93f-c758-4442-936a-7ccbd26444eb",
          "Date and time": "2017-11-03T14:15:06.3716271Z",
          "Time_s": 585.204528808594,
          "Velocity_rad/s": 0.176794484257698,
          "Strain_%": 20487.0895385742,
          "Stress_Pa": 42.1276817321777
        },
        {
          "Displacement_rad": 5.74161005020142,
          "Axial force_N": -0.00183807208668441,
          "Gap_\u00b5m": 45.0357001682278,
          "Shear rate_1/s": 3.98108220100403,
          "Normal stress_Pa": -2.92538261413574,
          "Normal stress coefficient_Pa.s\u00b2": -0.184578195214272,
          "Viscosity_Pa.s": 8.98085117340088,
          "Torque (step)_\u00b5N.m": 599.055783823133,
          "Strain constant_1/rad": 28.348653793335,
          "Displacement (step)_rad": 5.74161005020142,
          "Torque_\u00b5N.m": 599.055783823133,
          "Step time_s": 626.263610839844,
          "1/temperature_1/K": 0.00341127999126911,
          "Run time_s": 627.415710449219,
          "Compliance_1/MPa": 4552474.02191162,
          "Strain (step)_%": 16276.692199707,
          "Modulus_Pa": 0.21966078877449,
          "Results Step Id": "1fe0ced9-5160-47f4-bc46-07fb8f12b721",
          "Termination reason": "Steady state",
          "Temperature_\u00b0C": 19.9951000213623,
          "Stress (step)_Pa": 35.7535095214844,
          "Procedure Step Id": "132ae93f-c758-4442-936a-7ccbd26444eb",
          "Date and time": "2017-11-03T14:15:47.4306271Z",
          "Time_s": 626.263610839844,
          "Velocity_rad/s": 0.140432849526405,
          "Strain_%": 16276.692199707,
          "Stress_Pa": 35.7535095214844
        },
        {
          "Displacement_rad": 4.54481983184814,
          "Axial force_N": -0.00336047494783998,
          "Gap_\u00b5m": 45.0123989139684,
          "Shear rate_1/s": 3.16227030754089,
          "Normal stress_Pa": -5.34836196899414,
          "Normal stress coefficient_Pa.s\u00b2": -0.534838676452637,
          "Viscosity_Pa.s": 9.60892963409424,
          "Torque (step)_\u00b5N.m": 509.122852236032,
          "Strain constant_1/rad": 28.348653793335,
          "Displacement (step)_rad": 4.54481983184814,
          "Torque_\u00b5N.m": 509.122852236032,
          "Step time_s": 667.358703613281,
          "1/temperature_1/K": 0.00341127882711589,
          "Run time_s": 668.510803222656,
          "Compliance_1/MPa": 4240090.37017822,
          "Strain (step)_%": 12883.952331543,
          "Modulus_Pa": 0.235844030976295,
          "Results Step Id": "1fe0ced9-5160-47f4-bc46-07fb8f12b721",
          "Termination reason": "Steady state",
          "Temperature_\u00b0C": 19.9951992034912,
          "Stress (step)_Pa": 30.3860321044922,
          "Procedure Step Id": "132ae93f-c758-4442-936a-7ccbd26444eb",
          "Date and time": "2017-11-03T14:16:28.5256271Z",
          "Time_s": 667.358703613281,
          "Velocity_rad/s": 0.111549220979214,
          "Strain_%": 12883.952331543,
          "Stress_Pa": 30.3860321044922
        },
        {
          "Displacement_rad": 3.61777997016907,
          "Axial force_N": -0.00506999855861068,
          "Gap_\u00b5m": 45.0521001766901,
          "Shear rate_1/s": 2.51188445091248,
          "Normal stress_Pa": -8.06915378570557,
          "Normal stress coefficient_Pa.s\u00b2": -1.27887666225433,
          "Viscosity_Pa.s": 10.2927827835083,
          "Torque (step)_\u00b5N.m": 433.19261749275,
          "Strain constant_1/rad": 28.348653793335,
          "Displacement (step)_rad": 3.61777997016907,
          "Torque_\u00b5N.m": 433.19261749275,
          "Step time_s": 708.48583984375,
          "1/temperature_1/K": 0.00341126718558371,
          "Run time_s": 709.637939453125,
          "Compliance_1/MPa": 3966816.66374207,
          "Strain (step)_%": 10255.9188842773,
          "Modulus_Pa": 0.252091318368912,
          "Results Step Id": "1fe0ced9-5160-47f4-bc46-07fb8f12b721",
          "Termination reason": "Steady state",
          "Temperature_\u00b0C": 19.9962005615234,
          "Stress (step)_Pa": 25.8542804718018,
          "Procedure Step Id": "132ae93f-c758-4442-936a-7ccbd26444eb",
          "Date and time": "2017-11-03T14:17:09.6526271Z",
          "Time_s": 708.48583984375,
          "Velocity_rad/s": 0.0886068344116211,
          "Strain_%": 10255.9188842773,
          "Stress_Pa": 25.8542804718018
        },
        {
          "Displacement_rad": 2.86047005653381,
          "Axial force_N": -0.00559793738648295,
          "Gap_\u00b5m": 44.9705985374749,
          "Shear rate_1/s": 1.99526369571686,
          "Normal stress_Pa": -8.90939426422119,
          "Normal stress coefficient_Pa.s\u00b2": -2.2379355430603,
          "Viscosity_Pa.s": 11.0443096160889,
          "Torque (step)_\u00b5N.m": 369.221903383732,
          "Strain constant_1/rad": 28.348653793335,
          "Displacement (step)_rad": 2.86047005653381,
          "Torque_\u00b5N.m": 369.221903383732,
          "Step time_s": 749.576965332031,
          "1/temperature_1/K": 0.00341126602143049,
          "Run time_s": 750.729064941406,
          "Compliance_1/MPa": 3679857.4924469,
          "Strain (step)_%": 8109.04769897461,
          "Modulus_Pa": 0.271749645471573,
          "Results Step Id": "1fe0ced9-5160-47f4-bc46-07fb8f12b721",
          "Termination reason": "Steady state",
          "Temperature_\u00b0C": 19.9962997436523,
          "Stress (step)_Pa": 22.0363082885742,
