Repository: rheopy/rheofit

# ⚗️ rheofit
**Turn flow curves into material physics.** `rheofit` fits viscosity–vs–shear-rate data to
constitutive models whose parameters have often a direct or intuitive *material properties connection* — yield stress, zero-shear viscosity,
relaxation time, shear thinning index — and hands you quantified material properties that connect the fingerprint to the material. We start with the equilibrium flow curve of a material which is clearly not a complete fingerprint, there are many material properties we are still missing but we believe is a good pragmatic way to start the efort.

📖 **Documentation:** [rheofit.readthedocs.io](https://rheofit.readthedocs.io/) — install, quickstart, the Carbopol walkthrough, and the full API reference.

## 🧪 The assumptions

We consider an equilibrium flow curve the fingerprint of a non-Newtonian fluid 🔍: shear thinning, yield stress,
low-shear plateaus and relaxation times all show up as features (or parameters) of that single curve. Fitting it
with a rheologicla model does three things:

- 🎯 **Quantifies material properties** — $\sigma_y$, $\eta_0$, $\lambda$, $n$ — the parameter of the model are typically linked to material properties
- 🗜️ **Compresses the material into numbers** — a handful of parameters replace hundreds of points, so samples, temperatures and batches become directly comparable.
- 🧬 **Closes the loop with formulation** — tied back to the formula, the parameters can be often connected to the microstructure that sets them and the ingredient used to create that microstructure so we can provide immediate feedback to material design via formulation and process levers.

### From parameter → to physics → to formulation lever

|      | Parameter   | Reads as                           | Formulation lever                          |
| ---- | ----------- | ---------------------------------- | ------------------------------------------ |
| 🧱   | $\sigma_y$  | strength of the structured network | structurant level, particle/fiber network  |
| 💧   | $\eta_0$    | zero-shear / at-rest viscosity     | thickener or polymer concentration         |
| ⏳   | $\lambda$   | relaxation time, onset of thinning | molecular weight, micelle length           |
| 📐   | $n$         | how sharply it shear-thins         | polymer architecture, entanglement         |
| 🌊   | $\eta_{bg}$ | Newtonian background flow          | solvent / continuous phase                 |

Data is read directly from TA Instruments **TRIOS** JSON 📥, but `fit()` accepts any DataFrame
with shear-rate and stress columns.

## 🎯 The problem we're addressing 

Measuring a flow curve is already a big step that involves the proper choice of instrument, geometries, protocols and data acquisition strategy. We assume this hard work was succesfull and we try to solve the next challange: *interpreting* the data . The inverse problem of model parameter "fitting"— recovering
constitutive parameters from $(\dot\gamma, \sigma)$ data — is ill-conditioned: parameters span
many decades, the objective landscape is riddled with local minima, and a too simplistic least-squares fit
from a hand-picked guess will happily converge to a physically meaningless answer behind a
pretty curve. `rheofit` tries to make the fit *trustworthy*: scale-free search,
physics-informed starting points, and self-diagnostics that tell you when a parameter isn't
earned by the data. The iterative process to increase the quality of the fit is well defined but not always simple to implement especially if the user perform this type of analysis for the first time or sporadically.

## 🔬 The fitting process

Every fit minimises the **relative** residual $(f(\dot\gamma;p)-\sigma)/|\sigma|$ 📏, so each
decade of stress counts equally and `RedChi2` is dimensionless — comparable across steps,
samples and models. Under the hood:

- 🧮 **Log-space parameters** — multi-decade quantities ($\sigma_y$, $\lambda$, $\eta$, …) are fitted as $\log_{10} p$, making the search scale-free; standard errors are chain-ruled back into physical units.
- 🧭 **Physics-informed starting values** — read off the data rather than guessed: $\sigma_y$ from the low-rate stress plateau, $\eta_{bg}$ from the high-rate slope, $\lambda$ from the viscosity half-fall crossover.
- 🪜 **Ladder seeding** — each model is seeded from its exactly-nested parent, so a richer model can never score worse than its parent. A nesting violation means the optimiser failed, not that the simpler model is "better".
- 🎲 **Sobol multi-start** (+ differential evolution at `thorough` effort) — global search over ±3 decades before the tight polish.
- 🚨 **Self-diagnostics** — weakly identified parameters (>100% relative error), near-degenerate Jacobians (condition number > 1e12) and nesting violations are reported as notes on every result. Never interpret them as physics.

File: rheofit/data/HA1pc_water.json (part 1 of 9)
{
  "Schema": {
    "Url": "https://software.tainstruments.com/schemas/TRIOSJSONExportSchema"
  },
  "Operators": [],
  "Sample": {
    "Name": "A_remake_DHR2",
    "Density": {
      "Value": 1000.0,
      "Unit": {
        "Name": "g/cm\u00b3"
      }
    }
  },
  "Procedure": {
    "Name": "Basic_Cream",
    "Steps": [
      {
        "Name": "Conditioning-Sample : \nTemperature 25 \u00b0C Inherit Set Point: Off \nSoak Time 0.0 s Wait For Temperature: On \nWait for axial relaxation: Off\nPerform preshear: Off\nPerform equilibration: Off\n\n",
        "Id": "ee6093a8-8d74-40d3-8e5a-c7ba51b31b86"
      },
      {
        "Name": "Oscillation-Amplitude : \nTemperature Inherit Set Point: On \nSoak Time 0.0 s Wait For Temperature: Off \nAngular frequency 1.0 rad/s\r\nLogarithmic sweep\r\nStrain % 1000.0 % to 0.1 %\r\nPoints per decade 10 \nContinuous oscillation [direct strain]\r\nAuto\r\nAcquisition Mode: Correlation\r\nTime 3.0 s\r\nTime 3.0 s\r\nSave waveform (point display): On\r\nNumber of points in waveform 64 \r\nSave image: Off\r\nUse additional harmonics: Off\r\nLimit checking Enabled: Off\r\nEquilibrium Enabled: Off\n\n",
        "Id": "40470112-f83a-419a-922e-3ba43af61da7"
      },
      {
        "Name": "Flow-Sweep : \nTemperature Inherit Set Point: On \nSoak Time 0.0 s Wait For Temperature: Off \nLogarithmic sweep\r\nShear rate 1000.0 1/s to 1.0e-3 1/s\r\nPoints per decade 10 \nSteady state sensing: On\nMax. equilibration time 60.0 s\nSample period 3.0 s\n% tolerance 2.0 \nConsecutive within 3 \nScaled time average: Off\nAuto\r\nSave point display: On\nLimit checking Enabled: On\r\nTerminate step when Stress (Pa)<0.01 \r\nEquilibrium Enabled: Off\n\n",
        "Id": "238f4405-bbb8-4ad8-9d70-f99f8e524071"
      },
      {
        "Name": "Oscillation-Frequency : \nTemperature Inherit Set Point: On \nSoak Time 0.0 s Wait For Temperature: Off \r\nStrain % 0.5 %\r\nLogarithmic sweep\r\nAngular frequency 100.0 rad/s to 0.1 rad/s\r\nPoints per decade 10 \r\nContinuous oscillation [direct strain]\r\nAuto\r\nAcquisition Mode: Correlation\r\nTime 3.0 s\r\nTime 3.0 s\r\nSave waveform (point display): On\r\nNumber of points in waveform 64 \r\nUse additional harmonics: Off\r\nLimit checking Enabled: Off\r\nEquilibrium Enabled: Off\n\n",
        "Id": "a7011543-b185-41a6-973a-bc33e519edab"
      },
      {
        "Name": "End Of Test-Instrument : \nSet temperature: On\nTemperature 25 \u00b0C\nSet temperature system idle (only if axial force control is active): Off\n\n",
        "Id": "09cff72a-288a-42bc-b410-c647329dab5c"
      }
    ],
    "Configuration": {
      "InstrumentConfigurations": [
        {
          "Type": "Discovery HR-2",
          "SerialNumber": "5332-2519",
          "Name": "5332-2519",
          "Location": "NOT_SET",
          "ETCCameraAvailable": false,
          "Friction": {
            "Value": 0.3210103,
            "Unit": {
              "Name": "\u00b5N.m/(rad/s)"
            }
          },
          "FrictionCalibrationDate": "2024-08-27T15:05:33.95168Z",
          "FrictionCorrectionEnabled": true,
          "RotationalMappingDate": "2024-08-27T15:04:15.6822876Z",
          "RotationalMappingGeometry": "60.0mm 1.015\u00b0 cone plate, Peltier plate Steel  - 996909",
          "RotationalMappingNumberOfIterations": 1,
          "RotationalMappingType": "fast",
          "SmartSwapDisabled": false,
          "AxialForceControlOptions": {
            "AxialForceActionOutsideRange": "Return to initial value",
            "ControlAxialForceActive": false,
            "ControlAxialForceMaxGapChangeUp": {
              "Value": 1000.0,
              "Unit": {
                "Name": "\u00b5m"
              }
            },
            "ControlAxialForceMinGapChangeDown": {
              "Value": 1000.0,
              "Unit": {
                "Name": "\u00b5m"
              }
            },
            "ControlAxialForceSensitivity": {
              "Value": 0.1,
              "Unit": {
                "Name": "N"
              }
            },
            "ControlAxialForceSetInitialValue": false,
            "ControlAxialForceType": "Compression",
            "ControlledAxialForce": {
              "Value": 1.0,
              "Unit": {
                "Name": "N"
              }
            }
          },
          "ConditioningOptions": {
            "ZeroAxialForceBeforeRun": false,
            "ZeroSpeedAfterPreshear": "Leave as is",
            "ZeroVelocityThreshold": {
              "Value": 0.1,
              "Unit": {
                "Name": "rad/s"
              }
            }
          },
          "ExperimentOptions": {
            "MaximumAxialForceLimit": {
              "Value": 50.0,
              "Unit": {
                "Name": "N"
              }
            },
            "MinimumAxialForceLimit": {
              "Value": 0.1,
              "Unit": {
                "Name": "N"
              }
            },
            "TemperatureToleranceResults": {
              "Value": 1.0,
              "Unit": {
                "Name": "\u00b0C"
              }
            }
          },
          "FlowOptions": {
            "FlowCollectAllPoints": true,
            "FlowCollectNegativeShearRateData": true,
            "FlowInertiaCorrection": true,
            "FlowNonSteadyStateMinimumVelocity": {
              "Value": 1E-06,
              "Unit": {
                "Name": "rad/s"
              }
            },
            "FlowTorqueLimit": {
              "Value": 0.01,
              "Unit": {
                "Name": "\u00b5N.m"
              }
            },
            "FlowVelocityLimit": {
              "Value": 1E-06,
              "Unit": {
                "Name": "rad/s"
              }
            },
            "FlowVelocityTolerance": {
              "Value": 5.0,
              "Unit": {
                "Name": "%"
              }
            },
            "FlowZeroStrainAtStartOfStep": true
          },
          "GapOptions": {
            "AxialForceForSampleCompression": {
              "Value": 1.0,
              "Unit": {
                "Name": "N"
              }
            },
            "ClosureDistance": {
              "Value": 1000.0,
              "Unit": {
                "Name": "\u00b5m"
              }
            },
            "ClosureProfile": "none",
            "ClosureVelocity": {
              "Value": 99.999999999999986,
              "Unit": {
                "Name": "\u00b5m/s"
              }
            },
            "GapVelocityCoarse": {
              "Value": 6000.0,
              "Unit": {
                "Name": "\u00b5m/s"
              }
            },
            "GapVelocityFine": {
              "Value": 1000.0,
              "Unit": {
                "Name": "\u00b5m/s"
              }
            },
            "GapVelocityOther": {
              "Value": 6000.0,
              "Unit": {
                "Name": "\u00b5m/s"
              }
            },
            "GapZeroMode": "standard (DHR) or deceleration (AR)",
            "GapHandlingAtStartOfTest": "Flag mismatches between geometry and instrument gap",
            "GapTolerance": {
              "Value": 4.0,
              "Unit": {
                "Name": "\u00b5m"
              }
            },
            "GapWaitDuration": {
              "Value": 2.0,
              "Unit": {
                "Name": "s"
              }
            },
            "OverrideWaitForGap": false
          },
          "InertiaOptions": {
            "InstrumentInertia": {
              "Value": 21.468818153275418,
              "Unit": {
                "Name": "\u00b5N.m.s\u00b2"
              }
            },
            "InstrumentInertiaCalibrationDate": "2024-07-02T12:02:50.7041715Z"
          },
          "OscillationOptions": {
            "OscillationDisplacementLimit": {
              "Value": 1E-05,
              "Unit": {
                "Name": "rad"
              }
            },
            "OscillationDisplacementTolerance": {
              "Value": 5.0,
              "Unit": {
                "Name": "%"
              }
            },
            "OscillationRawPhaseLimit": {
              "Value": 170.0,
              "Unit": {
                "Name": "\u00b0"
              }
            },
            "OscillationTorqueLimit": {
              "Value": 0.099999999999999992,
              "Unit": {
                "Name": "\u00b5N.m"
              }
            },
            "OscillationTorqueTolerance": {
              "Value": 1.0,
              "Unit": {
                "Name": "%"
              }
            },
            "OscillationVelocityTolerance": {
              "Value": 5.0,
              "Unit": {
                "Name": "%"
              }
            }
          },
          "TemperatureOptions": {
            "CurrentTemperatureSystemCompensation": {
              "Value": 0.49536199999999997,
              "Unit": {
                "Name": "\u00b5m/\u00b0C"
              }
            },
            "CurrentTemperatureSystemOffset": {
              "Value": -0.65,
              "Unit": {
                "Name": "\u00b0C"
              }
            },
            "CurrentTemperatureSystemSpan": {
              "Value": 1.031
            },
            "GeometryGapTemperatureCompensationCalibrationDate": "2022-04-28T11:40:32.1955968Z",
            "GapTemperatureCompensationEnabled": true,
            "PurgeGasOnlyNoActiveCooling": false,
            "TemperatureControlEnabled": true,
            "TemperatureSystemControl": "Peltier plate",
            "UpperTemperatureSystemFitted": false,
            "TemperatureWaitDuration": {
              "Value": 10.0,
              "Unit": {
                "Name": "s"
              }
            },
            "TemperatureWaitTolerance": {
              "Value": 0.2,
              "Unit": {
                "Name": "\u00b0C"
              }
            }
          },
          "Versions": {
            "InstrumentFirmwareVersion": "9.54"
          },
          "Geometry": {
            "Name": "60.0mm 1.015\u00b0 cone plate, Peltier plate Steel  - 996909",
            "Diameter": {
              "Value": 60.0,
              "Unit": {
                "Name": "mm"
              }
            },
            "Angle": {
              "Value": 3654.0,
              "Unit": {
                "Name": "sec"
              }
            },
            "Truncation": {
              "Value": 30.0,
              "Unit": {
                "Name": "\u00b5m"
              }
            },
            "LoadingGap": {
              "Value": 45000.0,
              "Unit": {
                "Name": "\u00b5m"
              }
            },
            "TrimGapOffset": {
              "Value": 50.0,
              "Unit": {
                "Name": "\u00b5m"
              }
            },
            "ConePlateMaterial": "Steel",
            "Material": "Stainless steel",
            "SurfaceFinish": "Standard",
            "PlateEnvironmentalSystem": "Peltier plate",
            "SolventTrap": false,
            "SerialNumber": "996909",
            "GapTemperatureCompensation": {
              "Value": 0.49536194159379937,
              "Unit": {
                "Name": "\u00b5m/\u00b0C"
              }
            },
            "GapTemperatureCompensationEnabled": true,
            "Compliance": {
              "Value": 1.03,
              "Unit": {
                "Name": "mrad/N.m"
              }
            },
            "Inertia": {
              "Value": 26.774567036786575,
              "Unit": {
                "Name": "\u00b5N.m.s\u00b2"
              }
            },
            "BearingFriction": {
              "Value": 0.32101033333333334,
              "Unit": {
                "Name": "\u00b5N.m/(rad/s)"
              }
            },
            "BearingFrictionCorrection": {
              "Value": 1.0
            },
            "StressConstant": {
              "Value": 17683.882555555556,
              "Unit": {
                "Name": "Pa/N.m"
              }
            },
            "StrainConstant": {
              "Value": 56.449043855253514,
              "Unit": {
                "Name": "1/rad"
              }
            },
            "NormalForceFactor": {
              "Value": 707.35530255555557,
              "Unit": {
                "Name": "Pa/N"
              }
            },
            "FluidDensityFactor": {
              "Value": 1.8031767251201715E-10
            }
          }
        }
      ]
    }
  },
  "Analyses": [],
  "Results": {
    "Processed": {
      "Classification": {
        "Id": "Latest",
        "Description": "Data may include user edits from transformation, visualization, and analysis"
      },
      "ResultsSteps": [
        {
          "Id": "a52e9757-fc1f-4e6e-a95f-016d300e9ba3",
          "SourceProcedureStepId": "40470112-f83a-419a-922e-3ba43af61da7",
          "Name": "Amplitude sweep - 1"
        },
        {
          "Id": "e92a97e5-325c-420d-8332-150c9d185a93",
          "SourceProcedureStepId": "238f4405-bbb8-4ad8-9d70-f99f8e524071",
          "Name": "Flow sweep - 2"
        },
        {
          "Id": "fb83b26a-70c6-4a59-8309-96448b17fdb7",
          "SourceProcedureStepId": "a7011543-b185-41a6-973a-bc33e519edab",
          "Name": "Frequency sweep - 3"
        }
      ],
      "ColumnHeaders": {
        "Oscillation displacement_rad": {
          "DisplayName": "Oscillation displacement",
          "ValueType": "Number",
          "Unit": {
            "Name": "rad"
          }
        },
        "Oscillation torque_\u00b5N.m": {
          "DisplayName": "Oscillation torque",
          "ValueType": "Number",
          "Unit": {
            "Name": "\u00b5N.m"
          }
        },
        "Normal stress coefficient_Pa.s\u00b2": {
          "DisplayName": "Normal stress coefficient",
          "ValueType": "Number",
          "Unit": {
            "Name": "Pa.s\u00b2"
          }
        },
        "G*/sin(delta)_kPa": {
          "DisplayName": "G*/sin(delta)",
          "ValueType": "Number",
          "Unit": {
            "Name": "kPa"
          }
        },
        "Loss compliance_1/MPa": {
          "DisplayName": "Loss compliance",
          "ValueType": "Number",
          "Unit": {
            "Name": "1/MPa"
          }
        },
        "Gap_\u00b5m": {
          "DisplayName": "Gap",
          "ValueType": "Number",
          "Unit": {
            "Name": "\u00b5m"
          }
        },
        "Compliance_1/MPa": {
          "DisplayName": "Compliance",
          "ValueType": "Number",
          "Unit": {
            "Name": "1/MPa"
          }
        },
        "Shear rate_1/s": {
          "DisplayName": "Shear rate",
          "ValueType": "Number",
          "Unit": {
            "Name": "1/s"
          }
        },
        "Complex compliance_1/MPa": {
          "DisplayName": "Complex compliance",
          "ValueType": "Number",
          "Unit": {
            "Name": "1/MPa"
          }
        },
        "Angular frequency_rad/s": {
          "DisplayName": "Angular frequency",
          "ValueType": "Number",
          "Unit": {
            "Name": "rad/s"
          }
        },
        "Raw phase_\u00b0": {
          "DisplayName": "Raw phase",
          "ValueType": "Number",
          "Unit": {
            "Name": "\u00b0"
          }
        },
        "Oscillation strain rate_1/s": {
          "DisplayName": "Oscillation strain rate",
          "ValueType": "Number",
          "Unit": {
            "Name": "1/s"
          }
        },
        "Oscillation strain (cmd)_%": {
          "DisplayName": "Oscillation strain (cmd)",
          "ValueType": "Number",
          "Unit": {
            "Name": "%"
          }
        },
        "Viscosity_Pa.s": {
          "DisplayName": "Viscosity",
          "ValueType": "Number",
          "Unit": {
            "Name": "Pa.s"
          }
        },
        "Displacement (step)_rad": {
          "DisplayName": "Displacement (step)",
          "ValueType": "Number",
          "Unit": {
            "Name": "rad"
          }
        },
        "Oscillation strain_%": {
          "DisplayName": "Oscillation strain",
          "ValueType": "Number",
          "Unit": {
            "Name": "%"
          }
        },
        "Loss modulus_Pa": {
          "DisplayName": "Loss modulus",
          "ValueType": "Number",
          "Unit": {
            "Name": "Pa"
          }
        },
        "Stress_Pa": {
          "DisplayName": "Stress",
          "ValueType": "Number",
          "Unit": {
            "Name": "Pa"
          }
        },
        "Torque (step)_\u00b5N.m": {
          "DisplayName": "Torque (step)",
          "ValueType": "Number",
          "Unit": {
            "Name": "\u00b5N.m"
          }
        },
        "Stress (step)_Pa": {
          "DisplayName": "Stress (step)",
          "ValueType": "Number",
          "Unit": {
            "Name": "Pa"
          }
        },
        "Run time_s": {
          "DisplayName": "Run time",
          "ValueType": "Number",
          "Unit": {
            "Name": "s"
          }
        },
        "Stiffness_N.m/rad": {
          "DisplayName": "Stiffness",
          "ValueType": "Number",
          "Unit": {
            "Name": "N.m/rad"
          }
        },
        "Modulus_Pa": {
          "DisplayName": "Modulus",
          "ValueType": "Number",
          "Unit": {
            "Name": "Pa"
          }
        },
        "Procedure Step Id": {
          "DisplayName": "Procedure Step Id",
          "ValueType": "Uuid"
        },
        "Results Step Id": {
          "DisplayName": "Results Step Id",
          "ValueType": "Uuid"
        },
        "Strain (step)_%": {
          "DisplayName": "Strain (step)",
          "ValueType": "Number",
          "Unit": {
            "Name": "%"
          }
        },
        "Storage compliance_1/MPa": {
          "DisplayName": "Storage compliance",
          "ValueType": "Number",
          "Unit": {
            "Name": "1/MPa"
          }
        },
        "Displacement_rad": {
          "DisplayName": "Displacement",
          "ValueType": "Number",
          "Unit": {
            "Name": "rad"
          }
        },
        "Tan(delta)": {
          "DisplayName": "Tan(delta)",
          "ValueType": "Number"
        },
        "Step time_s": {
          "DisplayName": "Step time",
          "ValueType": "Number",
          "Unit": {
            "Name": "s"
          }
        },
        "Strain_%": {
          "DisplayName": "Strain",
          "ValueType": "Number",
          "Unit": {
            "Name": "%"
          }
        },
        "G*.sin(delta)_kPa": {
          "DisplayName": "G*.sin(delta)",
          "ValueType": "Number",
          "Unit": {
            "Name": "kPa"
          }
        },
        "Date and time": {
          "DisplayName": "Date and time",
          "ValueType": "DateTime"
        },
        "Out of phase component of \u03b7*_Pa.s": {
          "DisplayName": "Out of phase component of \u03b7*",
          "ValueType": "Number",
          "Unit": {
            "Name": "Pa.s"
          }
        },
        "Time_s": {
          "DisplayName": "Time",
          "ValueType": "Number",
          "Unit": {
            "Name": "s"
          }
        },
        "Storage modulus_Pa": {
          "DisplayName": "Storage modulus",
          "ValueType": "Number",
          "Unit": {
            "Name": "Pa"
          }
        },
        "1/temperature_1/K": {
          "DisplayName": "1/temperature",
          "ValueType": "Number",
          "Unit": {
            "Name": "1/K"
          }
        },
        "Axial force_N": {
          "DisplayName": "Axial force",
          "ValueType": "Number",
          "Unit": {
            "Name": "N"
          }
        },
        "Velocity_rad/s": {
          "DisplayName": "Velocity",
          "ValueType": "Number",
          "Unit": {
            "Name": "rad/s"
          }
        },
        "Normal stress_Pa": {
          "DisplayName": "Normal stress",
          "ValueType": "Number",
          "Unit": {
            "Name": "Pa"
          }
        },
        "Oscillation torque (sample)_\u00b5N.m": {
          "DisplayName": "Oscillation torque (sample)",
          "ValueType": "Number",
          "Unit": {
            "Name": "\u00b5N.m"
          }
        },
        "Complex modulus_Pa": {
          "DisplayName": "Complex modulus",
          "ValueType": "Number",
          "Unit": {
            "Name": "Pa"
          }
        },
        "Dynamic viscosity_Pa.s": {
          "DisplayName": "Dynamic viscosity",
          "ValueType": "Number",
          "Unit": {
            "Name": "Pa.s"
          }
        },
        "Phase angle_\u00b0": {
          "DisplayName": "Phase angle",
          "ValueType": "Number",
          "Unit": {
            "Name": "\u00b0"
          }
        },
        "Oscillation stress_Pa": {
          "DisplayName": "Oscillation stress",
          "ValueType": "Number",
          "Unit": {
            "Name": "Pa"
          }
        },
        "Oscillation stress (cmd)_Pa": {
          "DisplayName": "Oscillation stress (cmd)",
          "ValueType": "Number",
          "Unit": {
            "Name": "Pa"
          }
        },
        "Torque_\u00b5N.m": {
          "DisplayName": "Torque",
          "ValueType": "Number",
          "Unit": {
            "Name": "\u00b5N.m"
          }
        },
        "Strain constant_1/rad": {
          "DisplayName": "Strain constant",
          "ValueType": "Number",
          "Unit": {
            "Name": "1/rad"
          }
        },
        "Termination reason": {
          "DisplayName": "Termination reason",
          "ValueType": "Text"
        },
        "Temperature_\u00b0C": {
          "DisplayName": "Temperature",
          "ValueType": "Number",
          "Unit": {
            "Name": "\u00b0C"
          }
        },
        "Frequency_Hz": {
          "DisplayName": "Frequency",
          "ValueType": "Number",
          "Unit": {
            "Name": "Hz"
          }
        },
        "Complex viscosity_Pa.s": {
          "DisplayName": "Complex viscosity",
          "ValueType": "Number",
          "Unit": {
            "Name": "Pa.s"
          }
        }
      },
      "Rows": [
        {
          "Axial force_N": -0.0265951994806528,
          "Gap_\u00b5m": 30.0566007354064,
          "Shear rate_1/s": 7.53882632125169E-05,
          "Normal stress_Pa": -18.812255859375,
          "Storage modulus_Pa": 0.0690658614039421,
          "Normal stress coefficient_Pa.s\u00b2": -3310041088,
          "Viscosity_Pa.s": 0.130982667207718,
          "Complex viscosity_Pa.s": 1.25280725955963,
          "Dynamic viscosity_Pa.s": 1.25090205669403,
          "Angular frequency_rad/s": 1.00000035762787,
          "Complex modulus_Pa": 1.2528076171875,
          "Torque (step)_\u00b5N.m": 0.000558392998506463,
          "Loss compliance_1/MPa": 796993.255615234,
          "Strain constant_1/rad": 56.4490432739258,
          "Storage compliance_1/MPa": 44004.2205154896,
          "Raw phase_\u00b0": 87.5326581385136,
          "Torque_\u00b5N.m": 0.000558392998506463,
          "Step time_s": 9.44484615325928,
          "1/temperature_1/K": 0.00335388374514878,
          "Oscillation strain_%": 1000.30660629272,
          "Oscillation torque (sample)_\u00b5N.m": 708.66325404495,
          "Oscillation stress (cmd)_Pa": 12.524468421936,
          "Run time_s": 30.5395774841309,
          "Oscillation strain (cmd)_%": 1000.30689239502,
          "Frequency_Hz": 0.159154996275902,
          "Results Step Id": "a52e9757-fc1f-4e6e-a95f-016d300e9ba3",
          "Stiffness_N.m/rad": 0.00399673217907548,
          "G*/sin(delta)_kPa": 0.00125471568107605,
          "G*.sin(delta)_kPa": 0.0012509024143219,
          "Tan(delta)": 18.1117477416992,
          "Temperature_\u00b0C": 25.0118007659912,
          "Oscillation strain rate_1/s": 10.0030698776245,
          "Oscillation torque_\u00b5N.m": 708.242005202919,
          "Stress (step)_Pa": 9.87455587164732E-06,
          "Procedure Step Id": "40470112-f83a-419a-922e-3ba43af61da7",
          "Oscillation stress_Pa": 12.5319175720215,
          "Phase angle_\u00b0": 86.8397491075941,
          "Date and time": "2024-08-27T15:08:10.902818Z",
          "Time_s": 9.44484710693359,
          "Complex compliance_1/MPa": 798207.16381073,
          "Loss modulus_Pa": 1.2509024143219,
          "Out of phase component of \u03b7*_Pa.s": 0.0690658390522003,
          "Velocity_rad/s": 1.33550997816201E-06,
          "Oscillation displacement_rad": 0.17720527946949,
          "Stress_Pa": 9.87455587164732E-06
        },
        {
          "Axial force_N": -0.0132657000795007,
          "Gap_\u00b5m": 30.0308001897065,
          "Shear rate_1/s": 9.21062091947533E-05,
          "Normal stress_Pa": -9.38356304168701,
          "Storage modulus_Pa": 0.0865199789404869,
          "Normal stress coefficient_Pa.s\u00b2": -1106088704,
          "Viscosity_Pa.s": 1.88006544113159,
          "Complex viscosity_Pa.s": 1.35117769241333,
          "Dynamic viscosity_Pa.s": 1.34840476512909,
          "Angular frequency_rad/s": 1.00000035762787,
          "Complex modulus_Pa": 1.35117816925049,
          "Torque (step)_\u00b5N.m": 0.0097922896458158,
          "Loss compliance_1/MPa": 738575.994968414,
          "Strain constant_1/rad": 56.4490432739258,
          "Storage compliance_1/MPa": 47390.5056715012,
          "Raw phase_\u00b0": 86.97079311701,
          "Torque_\u00b5N.m": 0.0097922896458158,
          "Step time_s": 19.4539852142334,
          "1/temperature_1/K": 0.00335398153401911,
          "Oscillation strain_%": 786.016321182251,
          "Oscillation torque (sample)_\u00b5N.m": 600.574072450399,
          "Oscillation stress (cmd)_Pa": 10.6135129928589,
          "Run time_s": 40.5487174987793,
          "Oscillation strain (cmd)_%": 786.01655960083,
          "Frequency_Hz": 0.159154996275902,
          "Results Step Id": "a52e9757-fc1f-4e6e-a95f-016d300e9ba3",
          "Stiffness_N.m/rad": 0.00431028939783573,
          "G*/sin(delta)_kPa": 0.00135395681858063,
          "G*.sin(delta)_kPa": 0.00134840524196625,
          "Tan(delta)": 15.5848941802979,
          "Temperature_\u00b0C": 25.0030994415283,
          "Oscillation strain rate_1/s": 7.86016607284546,
          "Oscillation torque_\u00b5N.m": 600.180006586015,
          "Stress (step)_Pa": 0.000173165695741773,
          "Procedure Step Id": "40470112-f83a-419a-922e-3ba43af61da7",
          "Oscillation stress_Pa": 10.6204814910889,
          "Phase angle_\u00b0": 86.3286665425696,
          "Date and time": "2024-08-27T15:08:20.911818Z",
          "Time_s": 19.453987121582,
          "Complex compliance_1/MPa": 740094.840526581,
          "Loss modulus_Pa": 1.34840524196625,
          "Out of phase component of \u03b7*_Pa.s": 0.0865199491381645,
          "Velocity_rad/s": 1.63166998845554E-06,
          "Oscillation displacement_rad": 0.139243558049202,
          "Stress_Pa": 0.000173165695741773
        },
        {
          "Axial force_N": -0.0226917993277311,
          "Gap_\u00b5m": 30.020399208297,
          "Shear rate_1/s": -9.72583220573142E-05,
          "Normal stress_Pa": -16.0511646270752,
          "Storage modulus_Pa": 0.107376776635647,
          "Normal stress coefficient_Pa.s\u00b2": -1696887296,
          "Viscosity_Pa.s": 5.43551540374756,
          "Complex viscosity_Pa.s": 1.44176042079926,
          "Dynamic viscosity_Pa.s": 1.43775629997253,
          "Angular frequency_rad/s": 1.00000035762787,
          "Complex modulus_Pa": 1.44176089763641,
          "Torque (step)_\u00b5N.m": -0.0298944016208225,
          "Loss compliance_1/MPa": 691670.000553131,
          "Strain constant_1/rad": 56.4490432739258,
          "Storage compliance_1/MPa": 51656.3318669796,
          "Raw phase_\u00b0": 86.3302306558895,
          "Torque_\u00b5N.m": -0.0298944016208225,
          "Step time_s": 29.3779296875,
          "1/temperature_1/K": 0.00335391750559211,
          "Oscillation strain_%": 624.211835861206,
          "Oscillation torque (sample)_\u00b5N.m": 508.917786646634,
          "Oscillation stress (cmd)_Pa": 8.99308586120605,
          "Run time_s": 50.4726600646973,
          "Oscillation strain (cmd)_%": 624.212074279785,
          "Frequency_Hz": 0.159154996275902,
          "Results Step Id": "a52e9757-fc1f-4e6e-a95f-016d300e9ba3",
          "Stiffness_N.m/rad": 0.00459891650825739,
          "G*/sin(delta)_kPa": 0.00144577610492706,
          "G*.sin(delta)_kPa": 0.00143775689601898,
          "Tan(delta)": 13.3898401260376,
          "Temperature_\u00b0C": 25.0088005065918,
          "Oscillation strain rate_1/s": 6.24212074279785,
          "Oscillation torque_\u00b5N.m": 508.547003846616,
          "Stress (step)_Pa": -0.000528649077750742,
          "Procedure Step Id": "40470112-f83a-419a-922e-3ba43af61da7",
          "Oscillation stress_Pa": 8.99964237213135,
          "Phase angle_\u00b0": 85.7288803107941,
          "Date and time": "2024-08-27T15:08:30.835818Z",
          "Time_s": 29.3779296875,
          "Complex compliance_1/MPa": 693596.303462982,
          "Loss modulus_Pa": 1.43775677680969,
          "Out of phase component of \u03b7*_Pa.s": 0.107376739382744,
          "Velocity_rad/s": -1.72294005551521E-06,
          "Oscillation displacement_rad": 0.110579743981361,
          "Stress_Pa": -0.000528649077750742
        },
        {
          "Axial force_N": -0.02512769959867,
          "Gap_\u00b5m": 30.0142000924097,
          "Shear rate_1/s": 0.00011876031931024,
          "Normal stress_Pa": -17.7742118835449,
          "Storage modulus_Pa": 0.132233247160912,
          "Normal stress coefficient_Pa.s\u00b2": -1260223744,
          "Viscosity_Pa.s": 5.35749006271362,
          "Complex viscosity_Pa.s": 1.5264595746994,
          "Dynamic viscosity_Pa.s": 1.52072131633759,
          "Angular frequency_rad/s": 1.00000035762787,
          "Complex modulus_Pa": 1.52646005153656,
          "Torque (step)_\u00b5N.m": 0.035979500268013,
          "Loss compliance_1/MPa": 652647.793292999,
          "Strain constant_1/rad": 56.4490432739258,
          "Storage compliance_1/MPa": 56750.5471408367,
          "Raw phase_\u00b0": 85.5978294711891,
          "Torque_\u00b5N.m": 0.035979500268013,
          "Step time_s": 39.2257614135742,
          "1/temperature_1/K": 0.00335384882055223,
          "Oscillation strain_%": 495.645189285278,
          "Oscillation torque (sample)_\u00b5N.m": 427.837367169559,
          "Oscillation stress (cmd)_Pa": 7.55968332290649,
          "Run time_s": 60.3204917907715,
          "Oscillation strain (cmd)_%": 495.645380020142,
          "Frequency_Hz": 0.159154996275902,
          "Results Step Id": "a52e9757-fc1f-4e6e-a95f-016d300e9ba3",
          "Stiffness_N.m/rad": 0.00486868293955922,
          "G*/sin(delta)_kPa": 0.00153222000598907,
          "G*.sin(delta)_kPa": 0.00152072179317474,
          "Tan(delta)": 11.5002908706665,
          "Temperature_\u00b0C": 25.0149002075195,
          "Oscillation strain rate_1/s": 4.95645380020142,
          "Oscillation torque_\u00b5N.m": 427.490012953058,
          "Stress (step)_Pa": 0.000636257231235504,
          "Procedure Step Id": "40470112-f83a-419a-922e-3ba43af61da7",
          "Oscillation stress_Pa": 7.56582593917847,
          "Phase angle_\u00b0": 85.0303841851336,
          "Date and time": "2024-08-27T15:08:40.682818Z",
          "Time_s": 39.2257614135742,
          "Complex compliance_1/MPa": 655110.478401184,
          "Loss modulus_Pa": 1.52072179317474,
          "Out of phase component of \u03b7*_Pa.s": 0.132233202457428,
          "Velocity_rad/s": 2.1038499653514E-06,
          "Oscillation displacement_rad": 0.0878040343523026,
          "Stress_Pa": 0.000636257231235504
        },
        {
          "Axial force_N": -0.0232279002666473,
          "Gap_\u00b5m": 30.0206993415486,
          "Shear rate_1/s": -0.000135215217596851,
          "Normal stress_Pa": -16.4303779602051,
          "Storage modulus_Pa": 0.160576090216637,
          "Normal stress coefficient_Pa.s\u00b2": -898662080,
          "Viscosity_Pa.s": 3.04175639152527,
          "Complex viscosity_Pa.s": 1.60357058048248,
          "Dynamic viscosity_Pa.s": 1.59551060199738,
          "Angular frequency_rad/s": 1.00000035762787,
          "Complex modulus_Pa": 1.60357117652893,
          "Torque (step)_\u00b5N.m": -0.023257999970383,
          "Loss compliance_1/MPa": 620473.682880402,
          "Strain constant_1/rad": 56.4490432739258,
          "Storage compliance_1/MPa": 62445.9758400917,
          "Raw phase_\u00b0": 84.7924545453962,
          "Torque_\u00b5N.m": -0.023257999970383,
          "Step time_s": 49.15966796875,
          "1/temperature_1/K": 0.00335379596799612,
          "Oscillation strain_%": 393.693327903748,
          "Oscillation torque (sample)_\u00b5N.m": 357.000390067697,
          "Oscillation stress (cmd)_Pa": 6.30745220184326,
          "Run time_s": 70.2544021606445,
          "Oscillation strain (cmd)_%": 393.693518638611,
          "Frequency_Hz": 0.159154996275902,
          "Results Step Id": "a52e9757-fc1f-4e6e-a95f-016d300e9ba3",
          "Stiffness_N.m/rad": 0.00511416373774409,
          "G*/sin(delta)_kPa": 0.00161167192459106,
          "G*.sin(delta)_kPa": 0.00159551119804382,
          "Tan(delta)": 9.93616771697998,
          "Temperature_\u00b0C": 25.0195999145508,
          "Oscillation strain rate_1/s": 3.93693470954895,
          "Oscillation torque_\u00b5N.m": 356.678006937727,
          "Stress (step)_Pa": -0.000411291752243415,
          "Procedure Step Id": "40470112-f83a-419a-922e-3ba43af61da7",
          "Oscillation stress_Pa": 6.31315279006958,
          "Phase angle_\u00b0": 84.2529652236135,
          "Date and time": "2024-08-27T15:08:50.616818Z",
          "Time_s": 49.1596717834473,
          "Complex compliance_1/MPa": 623608.112335205,
          "Loss modulus_Pa": 1.59551119804382,
          "Out of phase component of \u03b7*_Pa.s": 0.160576030611992,
          "Velocity_rad/s": -2.39535006585356E-06,
          "Oscillation displacement_rad": 0.0697431713342667,
          "Stress_Pa": -0.000411291752243415
        },
        {
          "Axial force_N": -0.0287987999618053,
          "Gap_\u00b5m": 30.0320007227128,
          "Shear rate_1/s": 3.31730152538512E-05,
          "Normal stress_Pa": -20.3709831237793,
          "Storage modulus_Pa": 0.190907329320908,
          "Normal stress coefficient_Pa.s\u00b2": -18511519744,
          "Viscosity_Pa.s": -10.6548900604248,
          "Complex viscosity_Pa.s": 1.67105150222778,
          "Dynamic viscosity_Pa.s": 1.66011071205139,
          "Angular frequency_rad/s": 1.00000035762787,
          "Complex modulus_Pa": 1.67105209827423,
          "Torque (step)_\u00b5N.m": -0.0199874001793887,
          "Loss compliance_1/MPa": 594507.336616516,
          "Strain constant_1/rad": 56.4490432739258,
          "Storage compliance_1/MPa": 68366.4008975029,
          "Raw phase_\u00b0": 83.9569243344177,
          "Torque_\u00b5N.m": -0.0199874001793887,
          "Step time_s": 59.0927047729492,
          "1/temperature_1/K": 0.003353989450261,
          "Oscillation strain_%": 312.852692604065,
          "Oscillation torque (sample)_\u00b5N.m": 295.632547931746,
          "Oscillation stress (cmd)_Pa": 5.22272253036499,
          "Run time_s": 80.1874389648438,
          "Oscillation strain (cmd)_%": 312.852907180786,
          "Frequency_Hz": 0.159154996275902,
          "Results Step Id": "a52e9757-fc1f-4e6e-a95f-016d300e9ba3",
          "Stiffness_N.m/rad": 0.00532887736335397,
          "G*/sin(delta)_kPa": 0.0016820650100708,
          "G*.sin(delta)_kPa": 0.00166011130809784,
          "Tan(delta)": 8.69589900970459,
          "Temperature_\u00b0C": 25.0023994445801,
          "Oscillation strain rate_1/s": 3.12852811813354,
          "Oscillation torque_\u00b5N.m": 295.337988063693,
          "Stress (step)_Pa": -0.000353454845026135,
          "Procedure Step Id": "40470112-f83a-419a-922e-3ba43af61da7",
          "Oscillation stress_Pa": 5.2279314994812,
          "Phase angle_\u00b0": 83.4399882972744,
          "Date and time": "2024-08-27T15:09:00.549818Z",
          "Time_s": 59.0927085876465,
          "Complex compliance_1/MPa": 598425.388336182,
          "Loss modulus_Pa": 1.66011130809784,
          "Out of phase component of \u03b7*_Pa.s": 0.190907254815102,
          "Velocity_rad/s": 5.87663009810058E-07,
          "Oscillation displacement_rad": 0.0554221794009209,
          "Stress_Pa": -0.000353454845026135
        },
        {
          "Axial force_N": -0.0288922004401684,
          "Gap_\u00b5m": 30.0176998280222,
          "Shear rate_1/s": -4.40028779848944E-05,
          "Normal stress_Pa": -20.4370517730713,
          "Storage modulus_Pa": 0.220962837338448,
          "Normal stress coefficient_Pa.s\u00b2": -10554947584,
          "Viscosity_Pa.s": -7.55100584030151,
          "Complex viscosity_Pa.s": 1.72772908210754,
          "Dynamic viscosity_Pa.s": 1.71354115009308,
          "Angular frequency_rad/s": 1.00000035762787,
          "Complex modulus_Pa": 1.72772979736328,
          "Torque (step)_\u00b5N.m": 0.0187891995295786,
          "Loss compliance_1/MPa": 574041.187763214,
          "Strain constant_1/rad": 56.4490432739258,
          "Storage compliance_1/MPa": 74023.1722593307,
          "Raw phase_\u00b0": 83.1513649935172,
          "Torque_\u00b5N.m": 0.0187891995295786,
          "Step time_s": 69.0514984130859,
          "1/temperature_1/K": 0.00335406605154276,
          "Oscillation strain_%": 248.754000663757,
          "Oscillation torque (sample)_\u00b5N.m": 243.034679442644,
          "Oscillation stress (cmd)_Pa": 4.29313373565674,
          "Run time_s": 90.1462326049805,
          "Oscillation strain (cmd)_%": 248.754191398621,
          "Frequency_Hz": 0.159154996275902,
          "Results Step Id": "a52e9757-fc1f-4e6e-a95f-016d300e9ba3",
          "Stiffness_N.m/rad": 0.00550912972539663,
          "G*/sin(delta)_kPa": 0.00174203526973724,
          "G*.sin(delta)_kPa": 0.00171354186534882,
          "Tan(delta)": 7.75488471984863,
          "Temperature_\u00b0C": 24.9955997467041,
          "Oscillation strain rate_1/s": 2.48754096031189,
          "Oscillation torque_\u00b5N.m": 242.770998738706,
          "Stress (step)_Pa": 0.000332266004988924,
          "Procedure Step Id": "40470112-f83a-419a-922e-3ba43af61da7",
          "Oscillation stress_Pa": 4.29779672622681,
          "Phase angle_\u00b0": 82.6522011085943,
          "Date and time": "2024-08-27T15:09:10.508818Z",
          "Time_s": 69.0514984130859,
          "Complex compliance_1/MPa": 578794.181346893,
          "Loss modulus_Pa": 1.71354186534882,
          "Out of phase component of \u03b7*_Pa.s": 0.220962762832642,
          "Velocity_rad/s": -7.79515005433495E-07,
          "Oscillation displacement_rad": 0.0440670326352119,
          "Stress_Pa": 0.000332266004988924
        },
        {
          "Axial force_N": -0.0316772982478142,
          "Gap_\u00b5m": 30.0263000099221,
          "Shear rate_1/s": 0.000236259002122097,
          "Normal stress_Pa": -22.4071044921875,
          "Storage modulus_Pa": 0.249028995633125,
          "Normal stress coefficient_Pa.s\u00b2": -401429248,
          "Viscosity_Pa.s": 1.48936402797699,
          "Complex viscosity_Pa.s": 1.77338898181915,
          "Dynamic viscosity_Pa.s": 1.75581693649292,
          "Angular frequency_rad/s": 1.00000035762787,
          "Complex modulus_Pa": 1.7733895778656,
          "Torque (step)_\u00b5N.m": 0.0198980991683584,
          "Loss compliance_1/MPa": 558304.42905426,
