Repository: rheopy/rheofit

# ⚗️ rheofit
**Turn flow curves into material physics.** `rheofit` fits viscosity–vs–shear-rate data to
constitutive models whose parameters have often a direct or intuitive *material properties connection* — yield stress, zero-shear viscosity,
relaxation time, shear thinning index — and hands you quantified material properties that connect the fingerprint to the material. We start with the equilibrium flow curve of a material which is clearly not a complete fingerprint, there are many material properties we are still missing but we believe is a good pragmatic way to start the efort.

File: rheofit/data/cp2pc_pg.json (part 3 of 13)
{
          "Temperature_\u00b0C": 19.9995994567871,
          "Stress (step)_Pa": 40.5806694030762,
          "Procedure Step Id": "288d0dca-7425-46a5-a38a-3809a54070f1",
          "Date and time": "2021-09-29T14:56:08.7592116Z",
          "Time_s": 72.934928894043,
          "Velocity_rad/s": 0.00883198715746403,
          "Strain_%": 142.777109146118,
          "Stress_Pa": 40.5806694030762
        },
        {
          "Displacement_rad": 0.0259793996810913,
          "Axial force_N": -0.0341085121035576,
          "Gap_\u00b5m": 31.0571995214559,
          "Shear rate_1/s": 0.398109823465347,
          "Normal stress_Pa": -54.2853813171387,
          "Normal stress coefficient_Pa.s\u00b2": -342.513031005859,
          "Viscosity_Pa.s": 96.5491104125977,
          "Torque (step)_\u00b5N.m": 644.020619802177,
          "Strain constant_1/rad": 56.7284927368164,
          "Displacement (step)_rad": 0.0259793996810913,
          "Torque_\u00b5N.m": 644.020619802177,
          "Step time_s": 77.009521484375,
          "1/temperature_1/K": 0.00341119733639061,
          "Run time_s": 78.7495803833008,
          "Compliance_1/MPa": 38342.3902094364,
          "Strain (step)_%": 147.377216815948,
          "Modulus_Pa": 26.0807952880859,
          "Results Step Id": "3a575b8e-28c5-4f99-9f1b-176c3dd5a56f",
          "Termination reason": "Steady state",
          "Temperature_\u00b0C": 20.0021991729736,
          "Stress (step)_Pa": 38.4371490478516,
          "Procedure Step Id": "288d0dca-7425-46a5-a38a-3809a54070f1",
          "Date and time": "2021-09-29T14:56:12.8342116Z",
          "Time_s": 77.009521484375,
          "Velocity_rad/s": 0.0070178103633225,
          "Strain_%": 147.377216815948,
          "Stress_Pa": 38.4371490478516
        },
        {
          "Displacement_rad": 0.0224479995667934,
          "Axial force_N": -0.00237432378344238,
          "Gap_\u00b5m": 31.0299001284875,
          "Shear rate_1/s": 0.316178441047668,
          "Normal stress_Pa": -3.77885365486145,
          "Normal stress coefficient_Pa.s\u00b2": -37.8003273010254,
          "Viscosity_Pa.s": 115.111724853516,
          "Torque (step)_\u00b5N.m": 609.818263910711,
          "Strain constant_1/rad": 56.7284927368164,
          "Displacement (step)_rad": 0.0224479995667934,
          "Torque_\u00b5N.m": 609.818263910711,
          "Step time_s": 81.0466613769531,
          "1/temperature_1/K": 0.0034112217836082,
          "Run time_s": 82.7867202758789,
          "Compliance_1/MPa": 34988.6380136013,
          "Strain (step)_%": 127.344119548798,
          "Modulus_Pa": 28.5807056427002,
          "Results Step Id": "3a575b8e-28c5-4f99-9f1b-176c3dd5a56f",
          "Termination reason": "Steady state",
          "Temperature_\u00b0C": 20.0000991821289,
          "Stress (step)_Pa": 36.3958473205566,
          "Procedure Step Id": "288d0dca-7425-46a5-a38a-3809a54070f1",
          "Date and time": "2021-09-29T14:56:16.8712116Z",
          "Time_s": 81.0466613769531,
          "Velocity_rad/s": 0.00557353859767318,
          "Strain_%": 127.344119548798,
          "Stress_Pa": 36.3958473205566
        },
        {
          "Displacement_rad": 0.0176676996052265,
          "Axial force_N": 0.00531695270910859,
          "Gap_\u00b5m": 31.031398975756,
          "Shear rate_1/s": 0.251093327999115,
          "Normal stress_Pa": 8.46219348907471,
          "Normal stress coefficient_Pa.s\u00b2": 134.218566894531,
          "Viscosity_Pa.s": 137.634750366211,
          "Torque (step)_\u00b5N.m": 579.044397454709,
          "Strain constant_1/rad": 56.7284927368164,
          "Displacement (step)_rad": 0.0176676996052265,
          "Torque_\u00b5N.m": 579.044397454709,
          "Step time_s": 85.0979919433594,
          "1/temperature_1/K": 0.003411183366552,
          "Run time_s": 86.8380508422852,
          "Compliance_1/MPa": 29001.334682107,
          "Strain (step)_%": 100.226199626923,
          "Modulus_Pa": 34.4811706542969,
          "Results Step Id": "3a575b8e-28c5-4f99-9f1b-176c3dd5a56f",
          "Termination reason": "Steady state",
          "Temperature_\u00b0C": 20.0034008026123,
          "Stress (step)_Pa": 34.5591659545898,
          "Procedure Step Id": "288d0dca-7425-46a5-a38a-3809a54070f1",
          "Date and time": "2021-09-29T14:56:20.9222116Z",
          "Time_s": 85.0979919433594,
          "Velocity_rad/s": 0.00442622927948833,
          "Strain_%": 100.226199626923,
          "Stress_Pa": 34.5591659545898
        },
        {
          "Displacement_rad": 0.0137710999697447,
          "Axial force_N": -0.0552047230303288,
          "Gap_\u00b5m": 31.0541981889401,
          "Shear rate_1/s": 0.199420914053917,
          "Normal stress_Pa": -87.8610458374023,
          "Normal stress coefficient_Pa.s\u00b2": -2209.30126953125,
          "Viscosity_Pa.s": 165.053787231445,
          "Torque (step)_\u00b5N.m": 551.499077118933,
          "Strain constant_1/rad": 56.7284927368164,
          "Displacement (step)_rad": 0.0137710999697447,
          "Torque_\u00b5N.m": 551.499077118933,
          "Step time_s": 89.2089080810547,
          "1/temperature_1/K": 0.00341116939671338,
          "Run time_s": 90.9489669799805,
          "Compliance_1/MPa": 23734.150454402,
          "Strain (step)_%": 78.1213760375977,
          "Modulus_Pa": 42.1333808898926,
          "Results Step Id": "3a575b8e-28c5-4f99-9f1b-176c3dd5a56f",
          "Termination reason": "Steady state",
          "Temperature_\u00b0C": 20.0046005249023,
          "Stress (step)_Pa": 32.9151763916016,
          "Procedure Step Id": "288d0dca-7425-46a5-a38a-3809a54070f1",
          "Date and time": "2021-09-29T14:56:25.0332116Z",
          "Time_s": 89.2089080810547,
          "Velocity_rad/s": 0.00351535715162754,
          "Strain_%": 78.1213760375977,
          "Stress_Pa": 32.9151763916016
        },
        {
          "Displacement_rad": 0.0106416000053287,
          "Axial force_N": -0.0389695800840855,
          "Gap_\u00b5m": 31.0405994241592,
          "Shear rate_1/s": 0.158403903245926,
          "Normal stress_Pa": -62.0220146179199,
          "Normal stress coefficient_Pa.s\u00b2": -2471.80444335938,
          "Viscosity_Pa.s": 198.308609008789,
          "Torque (step)_\u00b5N.m": 526.327465195209,
          "Strain constant_1/rad": 56.7284927368164,
          "Displacement (step)_rad": 0.0106416000053287,
          "Torque_\u00b5N.m": 526.327465195209,
          "Step time_s": 93.289680480957,
          "1/temperature_1/K": 0.00341128115542233,
          "Run time_s": 95.0297393798828,
          "Compliance_1/MPa": 19217.6699638367,
          "Strain (step)_%": 60.3681921958923,
          "Modulus_Pa": 52.0354461669922,
          "Results Step Id": "3a575b8e-28c5-4f99-9f1b-176c3dd5a56f",
          "Termination reason": "Steady state",
          "Temperature_\u00b0C": 19.9950008392334,
          "Stress (step)_Pa": 31.4128570556641,
          "Procedure Step Id": "288d0dca-7425-46a5-a38a-3809a54070f1",
          "Date and time": "2021-09-29T14:56:29.1142116Z",
          "Time_s": 93.289680480957,
          "Velocity_rad/s": 0.002792316256091,
          "Strain_%": 60.3681921958923,
          "Stress_Pa": 31.4128570556641
        },
        {
          "Displacement_rad": 0.00825307983905077,
          "Axial force_N": -0.0212985314428806,
          "Gap_\u00b5m": 31.0262985294685,
          "Shear rate_1/s": 0.12568998336792,
          "Normal stress_Pa": -33.8976669311523,
          "Normal stress coefficient_Pa.s\u00b2": -2145.697265625,
          "Viscosity_Pa.s": 238.932998657227,
          "Torque (step)_\u00b5N.m": 503.182352986187,
          "Strain constant_1/rad": 56.7284927368164,
          "Displacement (step)_rad": 0.00825307983905077,
          "Torque_\u00b5N.m": 503.182352986187,
          "Step time_s": 97.3735809326172,
          "1/temperature_1/K": 0.0034111961722374,
          "Run time_s": 99.113639831543,
          "Compliance_1/MPa": 15589.7978693247,
          "Strain (step)_%": 46.8184769153595,
          "Modulus_Pa": 64.1445159912109,
          "Results Step Id": "3a575b8e-28c5-4f99-9f1b-176c3dd5a56f",
          "Termination reason": "Steady state",
          "Temperature_\u00b0C": 20.0023002624512,
          "Stress (step)_Pa": 30.0314846038818,
          "Procedure Step Id": "288d0dca-7425-46a5-a38a-3809a54070f1",
          "Date and time": "2021-09-29T14:56:33.1982116Z",
          "Time_s": 97.3735809326172,
          "Velocity_rad/s": 0.00221564108505845,
          "Strain_%": 46.8184769153595,
          "Stress_Pa": 30.0314846038818
        },
        {
          "Displacement_rad": 0.00712093012407422,
          "Axial force_N": -0.0462339222431183,
          "Gap_\u00b5m": 31.0358009301126,
          "Shear rate_1/s": 0.100047767162323,
          "Normal stress_Pa": -73.5835723876953,
          "Normal stress coefficient_Pa.s\u00b2": -7351.33251953125,
          "Viscosity_Pa.s": 288.616271972656,
          "Torque (step)_\u00b5N.m": 483.812182210386,
          "Strain constant_1/rad": 56.7284927368164,
          "Displacement (step)_rad": 0.00712093012407422,
          "Torque_\u00b5N.m": 483.812182210386,
          "Step time_s": 101.468322753906,
          "1/temperature_1/K": 0.00341123109683394,
          "Run time_s": 103.208381652832,
          "Compliance_1/MPa": 13989.744707942,
          "Strain (step)_%": 40.3959631919861,
          "Modulus_Pa": 71.4809341430664,
          "Results Step Id": "3a575b8e-28c5-4f99-9f1b-176c3dd5a56f",
          "Termination reason": "Steady state",
          "Temperature_\u00b0C": 19.9993000030518,
          "Stress (step)_Pa": 28.8754119873047,
          "Procedure Step Id": "288d0dca-7425-46a5-a38a-3809a54070f1",
          "Date and time": "2021-09-29T14:56:37.2922116Z",
          "Time_s": 101.468322753906,
          "Velocity_rad/s": 0.0017636246047914,
          "Strain_%": 40.3959631919861,
          "Stress_Pa": 28.8754119873047
        },
        {
          "Displacement_rad": 0.0055303000845015,
          "Axial force_N": -0.017881091684103,
          "Gap_\u00b5m": 31.031398975756,
          "Shear rate_1/s": 0.0794874131679535,
          "Normal stress_Pa": -28.4586410522461,
          "Normal stress coefficient_Pa.s\u00b2": -4504.19775390625,
          "Viscosity_Pa.s": 349.696929931641,
          "Torque (step)_\u00b5N.m": 465.734919998795,
          "Strain constant_1/rad": 56.7284927368164,
          "Displacement (step)_rad": 0.0055303000845015,
          "Torque_\u00b5N.m": 465.734919998795,
          "Step time_s": 105.569175720215,
          "1/temperature_1/K": 0.00341115542687476,
          "Run time_s": 107.309234619141,
          "Compliance_1/MPa": 11286.5120172501,
          "Strain (step)_%": 31.3725590705872,
          "Modulus_Pa": 88.6013336181641,
          "Results Step Id": "3a575b8e-28c5-4f99-9f1b-176c3dd5a56f",
          "Termination reason": "Steady state",
          "Temperature_\u00b0C": 20.0058002471924,
          "Stress (step)_Pa": 27.7965049743652,
          "Procedure Step Id": "288d0dca-7425-46a5-a38a-3809a54070f1",
          "Date and time": "2021-09-29T14:56:41.3932116Z",
          "Time_s": 105.569175720215,
          "Velocity_rad/s": 0.00140119029674679,
          "Strain_%": 31.3725590705872,
          "Stress_Pa": 27.7965049743652
        },
        {
          "Displacement_rad": 0.00427557015791535,
          "Axial force_N": -0.0029909536242485,
          "Gap_\u00b5m": 30.9653987642378,
          "Shear rate_1/s": 0.0629028677940369,
          "Normal stress_Pa": -4.76025056838989,
          "Normal stress coefficient_Pa.s\u00b2": -1203.06457519531,
          "Viscosity_Pa.s": 425.203918457031,
          "Torque (step)_\u00b5N.m": 448.142673121765,
          "Strain constant_1/rad": 56.7284927368164,
          "Displacement (step)_rad": 0.00427557015791535,
          "Torque_\u00b5N.m": 448.142673121765,
          "Step time_s": 109.663902282715,
          "1/temperature_1/K": 0.003411247394979,
          "Run time_s": 111.403961181641,
          "Compliance_1/MPa": 9068.33540648222,
          "Strain (step)_%": 24.2546647787094,
          "Modulus_Pa": 110.273818969727,
          "Results Step Id": "3a575b8e-28c5-4f99-9f1b-176c3dd5a56f",
          "Termination reason": "Steady state",
          "Temperature_\u00b0C": 19.9979000091553,
          "Stress (step)_Pa": 26.746545791626,
          "Procedure Step Id": "288d0dca-7425-46a5-a38a-3809a54070f1",
          "Date and time": "2021-09-29T14:56:45.4882116Z",
          "Time_s": 109.663902282715,
          "Velocity_rad/s": 0.00110884080640972,
          "Strain_%": 24.2546647787094,
          "Stress_Pa": 26.746545791626
        },
        {
          "Displacement_rad": 0.00331163010559976,
          "Axial force_N": -0.0149315884336829,
          "Gap_\u00b5m": 31.0157010972034,
          "Shear rate_1/s": 0.0500760115683079,
          "Normal stress_Pa": -23.7643604278564,
          "Normal stress coefficient_Pa.s\u00b2": -9476.908203125,
          "Viscosity_Pa.s": 518.462951660156,
          "Torque (step)_\u00b5N.m": 435.006833868101,
          "Strain constant_1/rad": 56.7284927368164,
          "Displacement (step)_rad": 0.00331163010559976,
          "Torque_\u00b5N.m": 435.006833868101,
          "Step time_s": 113.777648925781,
          "1/temperature_1/K": 0.00341118918731809,
          "Run time_s": 115.517707824707,
          "Compliance_1/MPa": 7235.95032468438,
          "Strain (step)_%": 18.7863782048225,
          "Modulus_Pa": 138.198852539063,
          "Results Step Id": "3a575b8e-28c5-4f99-9f1b-176c3dd5a56f",
          "Termination reason": "Steady state",
          "Temperature_\u00b0C": 20.0028991699219,
          "Stress (step)_Pa": 25.9625587463379,
          "Procedure Step Id": "288d0dca-7425-46a5-a38a-3809a54070f1",
          "Date and time": "2021-09-29T14:56:49.6022116Z",
          "Time_s": 113.777648925781,
          "Velocity_rad/s": 0.000882731168530881,
          "Strain_%": 18.7863782048225,
          "Stress_Pa": 25.9625587463379
        },
        {
          "Displacement_rad": 0.00284681003540754,
          "Axial force_N": 0.0202409159392118,
          "Gap_\u00b5m": 31.0344985336997,
          "Shear rate_1/s": 0.0397581420838833,
          "Normal stress_Pa": 32.2144165039063,
          "Normal stress coefficient_Pa.s\u00b2": 20379.71484375,
          "Viscosity_Pa.s": 632.794494628906,
          "Torque (step)_\u00b5N.m": 421.538628870621,
          "Strain constant_1/rad": 56.7284927368164,
          "Displacement (step)_rad": 0.00284681003540754,
          "Torque_\u00b5N.m": 421.538628870621,
          "Step time_s": 117.84464263916,
          "1/temperature_1/K": 0.00341121479868889,
          "Run time_s": 119.584701538086,
          "Compliance_1/MPa": 6419.05283555388,
          "Strain (step)_%": 16.1495238542557,
          "Modulus_Pa": 155.786224365234,
          "Results Step Id": "3a575b8e-28c5-4f99-9f1b-176c3dd5a56f",
          "Termination reason": "Steady state",
          "Temperature_\u00b0C": 20.0006999969482,
          "Stress (step)_Pa": 25.1587333679199,
          "Procedure Step Id": "288d0dca-7425-46a5-a38a-3809a54070f1",
          "Date and time": "2021-09-29T14:56:53.6692116Z",
          "Time_s": 117.84464263916,
          "Velocity_rad/s": 0.000700849574059248,
          "Strain_%": 16.1495238542557,
          "Stress_Pa": 25.1587333679199
        },
        {
          "Displacement_rad": 0.00222501996904612,
          "Axial force_N": -0.0596785806119442,
          "Gap_\u00b5m": 31.043298804434,
          "Shear rate_1/s": 0.031509418040514,
          "Normal stress_Pa": -94.9814147949219,
          "Normal stress coefficient_Pa.s\u00b2": -95666.0546875,
          "Viscosity_Pa.s": 773.855651855469,
          "Torque (step)_\u00b5N.m": 408.553518354893,
          "Strain constant_1/rad": 56.7284927368164,
          "Displacement (step)_rad": 0.00222501996904612,
          "Torque_\u00b5N.m": 408.553518354893,
          "Step time_s": 121.884803771973,
          "1/temperature_1/K": 0.00341123342514038,
          "Run time_s": 123.624862670898,
          "Compliance_1/MPa": 5176.48318782449,
          "Strain (step)_%": 12.6222029328346,
          "Modulus_Pa": 193.181350708008,
          "Results Step Id": "3a575b8e-28c5-4f99-9f1b-176c3dd5a56f",
          "Termination reason": "Steady state",
          "Temperature_\u00b0C": 19.9990997314453,
          "Stress (step)_Pa": 24.3837413787842,
          "Procedure Step Id": "288d0dca-7425-46a5-a38a-3809a54070f1",
          "Date and time": "2021-09-29T14:56:57.7092116Z",
          "Time_s": 121.884803771973,
          "Velocity_rad/s": 0.000555442529730499,
          "Strain_%": 12.6222029328346,
          "Stress_Pa": 24.3837413787842
        },
        {
          "Displacement_rad": 0.00175286002922803,
          "Axial force_N": -0.094641387462616,
          "Gap_\u00b5m": 31.0217983496841,
          "Shear rate_1/s": 0.0250498428940773,
          "Normal stress_Pa": -150.626449584961,
          "Normal stress coefficient_Pa.s\u00b2": -240044.203125,
          "Viscosity_Pa.s": 942.064208984375,
          "Torque (step)_\u00b5N.m": 395.397684769705,
          "Strain constant_1/rad": 56.7284927368164,
          "Displacement (step)_rad": 0.00175286002922803,
          "Torque_\u00b5N.m": 395.397684769705,
          "Step time_s": 125.929611206055,
          "1/temperature_1/K": 0.00341119384393096,
          "Run time_s": 127.66967010498,
          "Compliance_1/MPa": 4213.69401738048,
          "Strain (step)_%": 9.94371101260185,
          "Modulus_Pa": 237.32145690918,
          "Results Step Id": "3a575b8e-28c5-4f99-9f1b-176c3dd5a56f",
          "Termination reason": "Steady state",
          "Temperature_\u00b0C": 20.0025005340576,
          "Stress (step)_Pa": 23.598560333252,
          "Procedure Step Id": "288d0dca-7425-46a5-a38a-3809a54070f1",
          "Date and time": "2021-09-29T14:57:01.7542116Z",
          "Time_s": 125.929611206055,
          "Velocity_rad/s": 0.000441574258729815,
          "Strain_%": 9.94371101260185,
          "Stress_Pa": 23.598560333252
        },
        {
          "Displacement_rad": 0.0013730600476265,
          "Axial force_N": -0.0660916045308113,
          "Gap_\u00b5m": 31.0237010126002,
          "Shear rate_1/s": 0.0199138317257166,
          "Normal stress_Pa": -105.188056945801,
          "Normal stress coefficient_Pa.s\u00b2": -265250.84375,
          "Viscosity_Pa.s": 1162.67138671875,
          "Torque (step)_\u00b5N.m": 387.936306651682,
          "Strain constant_1/rad": 56.7284927368164,
          "Displacement (step)_rad": 0.0013730600476265,
          "Torque_\u00b5N.m": 387.936306651682,
          "Step time_s": 129.998916625977,
          "1/temperature_1/K": 0.00341120781376958,
          "Run time_s": 131.738967895508,
          "Compliance_1/MPa": 3364.17788639665,
          "Strain (step)_%": 7.78916254639626,
          "Modulus_Pa": 297.249450683594,
          "Results Step Id": "3a575b8e-28c5-4f99-9f1b-176c3dd5a56f",
          "Termination reason": "Steady state",
          "Temperature_\u00b0C": 20.0013008117676,
          "Stress (step)_Pa": 23.1532421112061,
          "Procedure Step Id": "288d0dca-7425-46a5-a38a-3809a54070f1",
          "Date and time": "2021-09-29T14:57:05.8232116Z",
          "Time_s": 129.998916625977,
          "Velocity_rad/s": 0.00035103753907606,
          "Strain_%": 7.78916254639626,
          "Stress_Pa": 23.1532421112061
        },
        {
          "Displacement_rad": 0.00107376999221742,
          "Axial force_N": -0.0316126421093941,
          "Gap_\u00b5m": 31.0424002236687,
          "Shear rate_1/s": 0.0157974343746901,
          "Normal stress_Pa": -50.3130836486816,
          "Normal stress coefficient_Pa.s\u00b2": -201608.03125,
          "Viscosity_Pa.s": 1425.72192382813,
          "Torque (step)_\u00b5N.m": 377.372285583988,
          "Strain constant_1/rad": 56.7284927368164,
          "Displacement (step)_rad": 0.00107376999221742,
          "Torque_\u00b5N.m": 377.372285583988,
          "Step time_s": 134.052536010742,
          "1/temperature_1/K": 0.0034112602006644,
          "Run time_s": 135.792587280273,
          "Compliance_1/MPa": 2704.52559925616,
          "Strain (step)_%": 6.09133541584015,
          "Modulus_Pa": 369.750579833984,
          "Results Step Id": "3a575b8e-28c5-4f99-9f1b-176c3dd5a56f",
          "Termination reason": "Steady state",
          "Temperature_\u00b0C": 19.9967994689941,
          "Stress (step)_Pa": 22.5227489471436,
          "Procedure Step Id": "288d0dca-7425-46a5-a38a-3809a54070f1",
          "Date and time": "2021-09-29T14:57:09.8772116Z",
          "Time_s": 134.052536010742,
          "Velocity_rad/s": 0.000278474413789809,
          "Strain_%": 6.09133541584015,
          "Stress_Pa": 22.5227489471436
        },
        {
          "Displacement_rad": 0.0008410660084337,
          "Axial force_N": -0.114392280578613,
          "Gap_\u00b5m": 31.0538016492501,
          "Shear rate_1/s": 0.0125241167843342,
          "Normal stress_Pa": -182.060974121094,
          "Normal stress coefficient_Pa.s\u00b2": -1160707.125,
          "Viscosity_Pa.s": 1757.5703125,
          "Torque (step)_\u00b5N.m": 368.814857210964,
          "Strain constant_1/rad": 56.7284927368164,
          "Displacement (step)_rad": 0.0008410660084337,
          "Torque_\u00b5N.m": 368.814857210964,
          "Step time_s": 138.109359741211,
          "1/temperature_1/K": 0.00341126369312406,
          "Run time_s": 139.849411010742,
          "Compliance_1/MPa": 2167.56202280521,
          "Strain (step)_%": 4.77124080061913,
          "Modulus_Pa": 461.347808837891,
          "Results Step Id": "3a575b8e-28c5-4f99-9f1b-176c3dd5a56f",
          "Termination reason": "Steady state",
          "Temperature_\u00b0C": 19.9965000152588,
          "Stress (step)_Pa": 22.0120143890381,
          "Procedure Step Id": "288d0dca-7425-46a5-a38a-3809a54070f1",
          "Date and time": "2021-09-29T14:57:13.9332116Z",
          "Time_s": 138.109359741211,
          "Velocity_rad/s": 0.00022077294124756,
          "Strain_%": 4.77124080061913,
          "Stress_Pa": 22.0120143890381
        },
        {
          "Displacement_rad": 0.000658389006275684,
          "Axial force_N": 0.00327362818643451,
          "Gap_\u00b5m": 31.0545983666088,
          "Shear rate_1/s": 0.00998449232429266,
          "Normal stress_Pa": 5.2101411819458,
          "Normal stress coefficient_Pa.s\u00b2": 52263.3828125,
          "Viscosity_Pa.s": 2169.73901367188,
          "Torque (step)_\u00b5N.m": 362.979510100558,
          "Strain constant_1/rad": 56.7284927368164,
          "Displacement (step)_rad": 0.000658389006275684,
          "Torque_\u00b5N.m": 362.979510100558,
          "Step time_s": 142.208358764648,
          "1/temperature_1/K": 0.00341119384393096,
          "Run time_s": 143.94841003418,
          "Compliance_1/MPa": 1724.05177727342,
          "Strain (step)_%": 3.73494178056717,
          "Modulus_Pa": 580.028930664063,
          "Results Step Id": "3a575b8e-28c5-4f99-9f1b-176c3dd5a56f",
          "Termination reason": "Steady state",
          "Temperature_\u00b0C": 20.0025005340576,
          "Stress (step)_Pa": 21.6637439727783,
          "Procedure Step Id": "288d0dca-7425-46a5-a38a-3809a54070f1",
          "Date and time": "2021-09-29T14:57:18.0322116Z",
          "Time_s": 142.208358764648,
          "Velocity_rad/s": 0.000176004890818149,
          "Strain_%": 3.73494178056717,
          "Stress_Pa": 21.6637439727783
        },
        {
          "Displacement_rad": 0.000562802015338093,
          "Axial force_N": 0.0515828877687454,
          "Gap_\u00b5m": 30.984101613285,
          "Shear rate_1/s": 0.00792108476161957,
          "Normal stress_Pa": 82.0967178344727,
          "Normal stress coefficient_Pa.s\u00b2": 1308448,
          "Viscosity_Pa.s": 2682.42895507813,
          "Torque (step)_\u00b5N.m": 356.009433744475,
          "Strain constant_1/rad": 56.7284927368164,
          "Displacement (step)_rad": 0.000562802015338093,
          "Torque_\u00b5N.m": 356.009433744475,
          "Step time_s": 146.318984985352,
          "1/temperature_1/K": 0.00341119151562452,
          "Run time_s": 148.059036254883,
          "Compliance_1/MPa": 1502.60212831199,
          "Strain (step)_%": 3.19269113242626,
          "Modulus_Pa": 665.512145996094,
          "Results Step Id": "3a575b8e-28c5-4f99-9f1b-176c3dd5a56f",
          "Termination reason": "Steady state",
          "Temperature_\u00b0C": 20.0027008056641,
          "Stress (step)_Pa": 21.2477474212646,
          "Procedure Step Id": "288d0dca-7425-46a5-a38a-3809a54070f1",
          "Date and time": "2021-09-29T14:57:22.1432116Z",
          "Time_s": 146.318984985352,
          "Velocity_rad/s": 0.000139631505589932,
          "Strain_%": 3.19269113242626,
          "Stress_Pa": 21.2477474212646
        },
        {
          "Displacement_rad": 0.000434152985690162,
          "Axial force_N": 0.034363716840744,
          "Gap_\u00b5m": 31.0276009258814,
          "Shear rate_1/s": 0.00630453834310174,
          "Normal stress_Pa": 54.6915550231934,
          "Normal stress coefficient_Pa.s\u00b2": 1375985,
          "Viscosity_Pa.s": 3304.81567382813,
          "Torque (step)_\u00b5N.m": 349.099427694455,
          "Strain constant_1/rad": 56.7284927368164,
          "Displacement (step)_rad": 0.000434152985690162,
          "Torque_\u00b5N.m": 349.099427694455,
          "Step time_s": 150.420715332031,
          "1/temperature_1/K": 0.00341121363453567,
          "Run time_s": 152.160766601563,
          "Compliance_1/MPa": 1182.07081686705,
          "Strain (step)_%": 2.46288441121578,
          "Modulus_Pa": 845.972961425781,
          "Results Step Id": "3a575b8e-28c5-4f99-9f1b-176c3dd5a56f",
          "Termination reason": "Steady state",
          "Temperature_\u00b0C": 20.0007991790771,
          "Stress (step)_Pa": 20.8353366851807,
          "Procedure Step Id": "288d0dca-7425-46a5-a38a-3809a54070f1",
          "Date and time": "2021-09-29T14:57:26.2452116Z",
          "Time_s": 150.420715332031,
          "Velocity_rad/s": 0.000111135304905474,
          "Strain_%": 2.46288441121578,
          "Stress_Pa": 20.8353366851807
        },
        {
          "Displacement_rad": 0.000336200988385826,
          "Axial force_N": -0.00617083441466093,
          "Gap_\u00b5m": 31.0348987113684,
          "Shear rate_1/s": 0.00500075425952673,
          "Normal stress_Pa": -9.82118797302246,
          "Normal stress coefficient_Pa.s\u00b2": -392729.03125,
          "Viscosity_Pa.s": 4096.78759765625,
          "Torque (step)_\u00b5N.m": 343.26346940361,
          "Strain constant_1/rad": 56.7284927368164,
          "Displacement (step)_rad": 0.000336200988385826,
          "Torque_\u00b5N.m": 343.26346940361,
          "Step time_s": 154.485824584961,
          "1/temperature_1/K": 0.00341118453070521,
          "Run time_s": 156.225875854492,
          "Compliance_1/MPa": 930.938986130059,
          "Strain (step)_%": 1.90721750259399,
          "Modulus_Pa": 1074.18420410156,
          "Results Step Id": "3a575b8e-28c5-4f99-9f1b-176c3dd5a56f",
          "Termination reason": "Steady state",
          "Temperature_\u00b0C": 20.0032997131348,
          "Stress (step)_Pa": 20.4870300292969,
          "Procedure Step Id": "288d0dca-7425-46a5-a38a-3809a54070f1",
          "Date and time": "2021-09-29T14:57:30.3102116Z",
          "Time_s": 154.485824584961,
          "Velocity_rad/s": 8.81524247233756e-05,
          "Strain_%": 1.90721750259399,
          "Stress_Pa": 20.4870300292969
        },
        {
          "Displacement_rad": 0.000262505986029282,
          "Axial force_N": 6.73552631269558e-06,
          "Gap_\u00b5m": 31.0370996885467,
          "Shear rate_1/s": 0.0039522023871541,
          "Normal stress_Pa": 0.0107199233025312,
          "Normal stress coefficient_Pa.s\u00b2": 686.298950195313,
          "Viscosity_Pa.s": 5105.11572265625,
          "Torque (step)_\u00b5N.m": 338.059675414115,
          "Strain constant_1/rad": 56.7284927368164,
          "Displacement (step)_rad": 0.000262505986029282,
          "Torque_\u00b5N.m": 338.059675414115,
          "Step time_s": 158.561904907227,
          "1/temperature_1/K": 0.0034113044384867,
          "Run time_s": 160.301956176758,
          "Compliance_1/MPa": 738.066795747727,
          "Strain (step)_%": 1.48915685713291,
          "Modulus_Pa": 1354.89086914063,
          "Results Step Id": "3a575b8e-28c5-4f99-9f1b-176c3dd5a56f",
          "Termination reason": "Steady state",
          "Temperature_\u00b0C": 19.9930000305176,
          "Stress (step)_Pa": 20.1764507293701,
          "Procedure Step Id": "288d0dca-7425-46a5-a38a-3809a54070f1",
          "Date and time": "2021-09-29T14:57:34.3862116Z",
          "Time_s": 158.561904907227,
          "Velocity_rad/s": 6.96687347954139e-05,
          "Strain_%": 1.48915685713291,
          "Stress_Pa": 20.1764507293701
        },
        {
          "Displacement_rad": 0.000226493997615762,
          "Axial force_N": 0.00330662564374506,
          "Gap_\u00b5m": 31.0331997752655,
          "Shear rate_1/s": 0.0031338157132268,
          "Normal stress_Pa": 5.26265811920166,
          "Normal stress coefficient_Pa.s\u00b2": 535868.5,
          "Viscosity_Pa.s": 6353.43896484375,
          "Torque (step)_\u00b5N.m": 333.603733452037,
          "Strain constant_1/rad": 56.7284927368164,
          "Displacement (step)_rad": 0.000226493997615762,
          "Torque_\u00b5N.m": 333.603733452037,
          "Step time_s": 162.64778137207,
          "1/temperature_1/K": 0.00341122876852751,
          "Run time_s": 164.387832641602,
          "Compliance_1/MPa": 645.320804324001,
          "Strain (step)_%": 1.28486631438136,
          "Modulus_Pa": 1549.61682128906,
          "Results Step Id": "3a575b8e-28c5-4f99-9f1b-176c3dd5a56f",
          "Termination reason": "Steady state",
          "Temperature_\u00b0C": 19.9995002746582,
          "Stress (step)_Pa": 19.9105052947998,
          "Procedure Step Id": "288d0dca-7425-46a5-a38a-3809a54070f1",
          "Date and time": "2021-09-29T14:57:38.4722116Z",
          "Time_s": 162.64778137207,
          "Velocity_rad/s": 5.52423553017434e-05,
          "Strain_%": 1.28486631438136,
          "Stress_Pa": 19.9105052947998
        },
        {
          "Displacement_rad": 0.000193988002138212,
          "Axial force_N": -0.00478949025273323,
          "Gap_\u00b5m": 31.0282994178124,
          "Shear rate_1/s": 0.00250994996167719,
          "Normal stress_Pa": -7.62271070480347,
          "Normal stress coefficient_Pa.s\u00b2": -1209983.125,
          "Viscosity_Pa.s": 7831.76123046875,
          "Torque (step)_\u00b5N.m": 329.361704643816,
          "Strain constant_1/rad": 56.7284927368164,
          "Displacement (step)_rad": 0.000193988002138212,
          "Torque_\u00b5N.m": 329.361704643816,
          "Step time_s": 167.33317565918,
          "1/temperature_1/K": 0.0034111519344151,
          "Run time_s": 169.073226928711,
          "Compliance_1/MPa": 559.82411140576,
          "Strain (step)_%": 1.10046472400427,
          "Modulus_Pa": 1786.27526855469,
          "Results Step Id": "3a575b8e-28c5-4f99-9f1b-176c3dd5a56f",
          "Termination reason": "Steady state",
          "Temperature_\u00b0C": 20.0060997009277,
          "Stress (step)_Pa": 19.6573295593262,
          "Procedure Step Id": "288d0dca-7425-46a5-a38a-3809a54070f1",
          "Date and time": "2021-09-29T14:57:43.1572116Z",
          "Time_s": 167.33317565918,
          "Velocity_rad/s": 4.42449600086547e-05,
          "Strain_%": 1.10046472400427,
          "Stress_Pa": 19.6573295593262
        },
        {
          "Displacement_rad": 0.000186574005056173,
          "Axial force_N": 0.0247889701277018,
          "Gap_\u00b5m": 31.0563009406906,
          "Shear rate_1/s": 0.0020101114641875,
          "Normal stress_Pa": 39.4528694152832,
          "Normal stress coefficient_Pa.s\u00b2": 9764237,
          "Viscosity_Pa.s": 9659.51171875,
          "Torque (step)_\u00b5N.m": 325.329863699153,
          "Strain constant_1/rad": 56.7284927368164,
          "Displacement (step)_rad": 0.000186574005056173,
          "Torque_\u00b5N.m": 325.329863699153,
          "Step time_s": 172.933212280273,
          "1/temperature_1/K": 0.0034111903514713,
          "Run time_s": 174.673263549805,
          "Compliance_1/MPa": 545.101065654308,
          "Strain (step)_%": 1.05840619653463,
          "Modulus_Pa": 1834.52221679688,
          "Results Step Id": "3a575b8e-28c5-4f99-9f1b-176c3dd5a56f",
          "Termination reason": "Steady state",
          "Temperature_\u00b0C": 20.002799987793,
          "Stress (step)_Pa": 19.4166965484619,
          "Procedure Step Id": "288d0dca-7425-46a5-a38a-3809a54070f1",
          "Date and time": "2021-09-29T14:57:48.7572116Z",
          "Time_s": 172.933212280273,
          "Velocity_rad/s": 3.54338953911792e-05,
          "Strain_%": 1.05840619653463,
          "Stress_Pa": 19.4166965484619
        },
        {
          "Displacement_rad": 0.000182378993486054,
          "Axial force_N": 0.0405918955802917,
          "Gap_\u00b5m": 30.9917995764408,
          "Shear rate_1/s": 0.00158313359133899,
          "Normal stress_Pa": 64.6040115356445,
          "Normal stress coefficient_Pa.s\u00b2": 25776524,
          "Viscosity_Pa.s": 12124.0478515625,
          "Torque (step)_\u00b5N.m": 321.598345180973,
          "Strain constant_1/rad": 56.7284927368164,
          "Displacement (step)_rad": 0.000182378993486054,
          "Torque_\u00b5N.m": 321.598345180973,
          "Step time_s": 179.705383300781,
          "1/temperature_1/K": 0.00341114611364901,
          "Run time_s": 181.445434570313,
          "Compliance_1/MPa": 539.027445483953,
          "Strain (step)_%": 1.03460857644677,
          "Modulus_Pa": 1855.19311523438,
          "Results Step Id": "3a575b8e-28c5-4f99-9f1b-176c3dd5a56f",
          "Termination reason": "Steady state",
          "Temperature_\u00b0C": 20.0065994262695,
          "Stress (step)_Pa": 19.1939868927002,
          "Procedure Step Id": "288d0dca-7425-46a5-a38a-3809a54070f1",
          "Date and time": "2021-09-29T14:57:55.5292116Z",
          "Time_s": 179.705383300781,
          "Velocity_rad/s": 2.79072028206429e-05,
          "Strain_%": 1.03460857644677,
          "Stress_Pa": 19.1939868927002
        },
        {
          "Displacement_rad": 0.000180294999154285,
          "Axial force_N": -0.00350077147595584,
          "Gap_\u00b5m": 31.0376999550499,
          "Shear rate_1/s": 0.00124904012773186,
          "Normal stress_Pa": -5.57165098190308,
          "Normal stress coefficient_Pa.s\u00b2": -3571339.25,
          "Viscosity_Pa.s": 15223.673828125,
          "Torque (step)_\u00b5N.m": 318.599049933255,
          "Strain constant_1/rad": 56.7284927368164,
          "Displacement (step)_rad": 0.000180294999154285,
          "Torque_\u00b5N.m": 318.599049933255,
          "Step time_s": 187.960601806641,
          "1/temperature_1/K": 0.0034113044384867,
          "Run time_s": 189.700653076172,
          "Compliance_1/MPa": 537.884538061917,
          "Strain (step)_%": 1.0227863676846,
          "Modulus_Pa": 1859.13513183594,
          "Results Step Id": "3a575b8e-28c5-4f99-9f1b-176c3dd5a56f",
          "Termination reason": "Steady state",
          "Temperature_\u00b0C": 19.9930000305176,
          "Stress (step)_Pa": 19.0149803161621,
          "Procedure Step Id": "288d0dca-7425-46a5-a38a-3809a54070f1",
          "Date and time": "2021-09-29T14:58:03.7852116Z",
          "Time_s": 187.960601806641,
          "Velocity_rad/s": 2.20178608287824e-05,
          "Strain_%": 1.0227863676846,
          "Stress_Pa": 19.0149803161621
        },
        {
          "Displacement_rad": 0.000174472996150143,
          "Axial force_N": -0.0158434696495533,
          "Gap_\u00b5m": 31.0050018015318,
          "Shear rate_1/s": 0.00100192299578339,
          "Normal stress_Pa": -25.2156658172607,
          "Normal stress coefficient_Pa.s\u00b2": -25118966,
          "Viscosity_Pa.s": 18832.615234375,
          "Torque (step)_\u00b5N.m": 316.150282742456,
          "Strain constant_1/rad": 56.7284927368164,
          "Displacement (step)_rad": 0.000174472996150143,
          "Torque_\u00b5N.m": 316.150282742456,
          "Step time_s": 198.018478393555,
          "1/temperature_1/K": 0.00341121479868889,
          "Run time_s": 199.758529663086,
          "Compliance_1/MPa": 524.547125678509,
          "Strain (step)_%": 0.989758968353271,
          "Modulus_Pa": 1906.40649414063,
          "Results Step Id": "3a575b8e-28c5-4f99-9f1b-176c3dd5a56f",
          "Termination reason": "Steady state",
          "Temperature_\u00b0C": 20.0006999969482,
          "Stress (step)_Pa": 18.8688297271729,
          "Procedure Step Id": "288d0dca-7425-46a5-a38a-3809a54070f1",
          "Date and time": "2021-09-29T14:58:13.8432116Z",
          "Time_s": 198.018478393555,
          "Velocity_rad/s": 1.7661723177298e-05,
          "Strain_%": 0.989758968353271,
          "Stress_Pa": 18.8688297271729
        },
        {
          "Axial force_N": 0.151360005140305,
          "Gap_\u00b5m": 31.0590003209654,
          "Shear rate_1/s": 0.0029630484059453,
          "Normal stress_Pa": 240.896926879883,
          "Storage modulus_Pa": 0.185000017285347,
          "Normal stress coefficient_Pa.s\u00b2": 27438084,
          "Viscosity_Pa.s": -69.5569686889648,
          "Complex viscosity_Pa.s": 3.78038144111633,
          "Dynamic viscosity_Pa.s": 3.77585220336914,
          "Angular frequency_rad/s": 1.00000035762787,
          "Complex modulus_Pa": 3.78038287162781,
          "Torque (step)_\u00b5N.m": -3.45324997397256,
          "Loss compliance_1/MPa": 264206.528663635,
          "Strain constant_1/rad": 56.7284927368164,
          "Storage compliance_1/MPa": 12944.9320957065,
          "Raw phase_\u00b0": 87.6514829395043,
          "Torque_\u00b5N.m": -3.45324997397256,
          "Step time_s": 9.34025096893311,
          "1/temperature_1/K": 0.00341121479868889,
          "Oscillation strain_%": 9937.36343383789,
          "Oscillation torque (sample)_\u00b5N.m": 6294.41766068339,
          "Oscillation stress (cmd)_Pa": 375.53564453125,
          "Run time_s": 219.090591430664,
          "Oscillation strain (cmd)_%": 9937.3649597168,
          "Frequency_Hz": 0.159154996275902,
          "Results Step Id": "786db4bc-25ab-4830-8dff-089b870b5ce3",
          "Stiffness_N.m/rad": 0.00359194586053491,
          "G*/sin(delta)_kPa": 0.00378491759300232,
          "G*.sin(delta)_kPa": 0.00377585339546204,
          "Tan(delta)": 20.4100379943848,
          "Temperature_\u00b0C": 20.0006999969482,
          "Oscillation strain rate_1/s": 99.3736724853516,
          "Oscillation torque_\u00b5N.m": 6292.16013476253,
          "Stress (step)_Pa": -0.206100672483444,
          "Procedure Step Id": "87528ba2-63ab-4bfd-8a69-08562a43cbe4",
          "Oscillation stress_Pa": 375.670379638672,
          "Phase angle_\u00b0": 87.195007736894,
          "Date and time": "2021-09-29T14:58:33.1752116Z",
          "Time_s": 217.350540161133,
          "Complex compliance_1/MPa": 264523.476362228,
          "Loss modulus_Pa": 3.77585339546204,
          "Out of phase component of \u03b7*_Pa.s": 0.184999957680702,
          "Velocity_rad/s": 5.22320988238789e-05,
          "Oscillation displacement_rad": 1.75174140930176,
          "Stress_Pa": -0.206100672483444
        },
        {
          "Axial force_N": 0.120512001216412,
          "Gap_\u00b5m": 30.9936986013781,
          "Shear rate_1/s": 1.04607916000532e-05,
          "Normal stress_Pa": 191.800811767578,
