Repository: rheopy/rheofit

# ⚗️ rheofit
**Turn flow curves into material physics.** `rheofit` fits viscosity–vs–shear-rate data to
constitutive models whose parameters have often a direct or intuitive *material properties connection* — yield stress, zero-shear viscosity,
relaxation time, shear thinning index — and hands you quantified material properties that connect the fingerprint to the material. We start with the equilibrium flow curve of a material which is clearly not a complete fingerprint, there are many material properties we are still missing but we believe is a good pragmatic way to start the efort.

File: rheofit/data/linear_polymer_HA_solution.json (part 5 of 9)
{
          "Normal stress_Pa": -23.5811309814453,
          "Normal stress coefficient_Pa.s\u00b2": -9.38912868499756,
          "Viscosity_Pa.s": 1.82990312576294,
          "Torque (step)_\u00b5N.m": 163.991047884338,
          "Strain constant_1/rad": 56.4490432739258,
          "Displacement (step)_rad": 0.36031100153923,
          "Torque_\u00b5N.m": 163.991047884338,
          "Step time_s": 381.126556396484,
          "1/temperature_1/K": 0.00335399177856743,
          "Run time_s": 811.1484375,
          "Compliance_1/MPa": 7013525.00915527,
          "Strain (step)_%": 2033.92105102539,
          "Modulus_Pa": 0.142581656575203,
          "Results Step Id": "e92a97e5-325c-420d-8332-150c9d185a93",
          "Termination reason": "Steady state",
          "Temperature_\u00b0C": 25.0021991729736,
          "Stress (step)_Pa": 2.89999842643738,
          "Procedure Step Id": "238f4405-bbb8-4ad8-9d70-f99f8e524071",
          "Date and time": "2024-08-27T15:21:11.510818Z",
          "Time_s": 790.0537109375,
          "Velocity_rad/s": 0.0280745662748814,
          "Strain_%": 2033.92105102539,
          "Stress_Pa": 2.89999842643738
        },
        {
          "Displacement_rad": 0.28583300113678,
          "Axial force_N": -0.0310314986854792,
          "Gap_\u00b5m": 30.0350002362393,
          "Shear rate_1/s": 1.25888705253601,
          "Normal stress_Pa": -21.9502944946289,
          "Normal stress coefficient_Pa.s\u00b2": -13.8505439758301,
          "Viscosity_Pa.s": 1.88012325763702,
          "Torque (step)_\u00b5N.m": 133.842942886986,
          "Strain constant_1/rad": 56.4490432739258,
          "Displacement (step)_rad": 0.28583300113678,
          "Torque_\u00b5N.m": 133.842942886986,
          "Step time_s": 394.215179443359,
          "1/temperature_1/K": 0.00335412658751011,
          "Run time_s": 824.237060546875,
          "Compliance_1/MPa": 6817040.44342041,
          "Strain (step)_%": 1613.50002288818,
          "Modulus_Pa": 0.146691218018532,
          "Results Step Id": "e92a97e5-325c-420d-8332-150c9d185a93",
          "Termination reason": "Steady state",
          "Temperature_\u00b0C": 24.9902000427246,
          "Stress (step)_Pa": 2.36686277389526,
          "Procedure Step Id": "238f4405-bbb8-4ad8-9d70-f99f8e524071",
          "Date and time": "2024-08-27T15:21:24.599818Z",
          "Time_s": 803.142333984375,
          "Velocity_rad/s": 0.0223012994974852,
          "Strain_%": 1613.50002288818,
          "Stress_Pa": 2.36686277389526
        },
        {
          "Displacement_rad": 0.274789988994598,
          "Axial force_N": -0.0344673730432987,
          "Gap_\u00b5m": 30.0005995086394,
          "Shear rate_1/s": 1.00000786781311,
          "Normal stress_Pa": -24.3806781768799,
          "Normal stress coefficient_Pa.s\u00b2": -24.3802947998047,
          "Viscosity_Pa.s": 1.92216837406158,
          "Torque (step)_\u00b5N.m": 108.696913230233,
          "Strain constant_1/rad": 56.4490432739258,
          "Displacement (step)_rad": 0.274789988994598,
          "Torque_\u00b5N.m": 108.696913230233,
          "Step time_s": 410.299652099609,
          "1/temperature_1/K": 0.00335414241999388,
          "Run time_s": 840.321533203125,
          "Compliance_1/MPa": 8069798.46954346,
          "Strain (step)_%": 1551.16319656372,
          "Modulus_Pa": 0.123918838799,
          "Results Step Id": "e92a97e5-325c-420d-8332-150c9d185a93",
          "Termination reason": "Steady state",
          "Temperature_\u00b0C": 24.9888000488281,
          "Stress (step)_Pa": 1.92218339443207,
          "Procedure Step Id": "238f4405-bbb8-4ad8-9d70-f99f8e524071",
          "Date and time": "2024-08-27T15:21:40.684818Z",
          "Time_s": 819.226806640625,
          "Velocity_rad/s": 0.0177152305841446,
          "Strain_%": 1551.16319656372,
          "Stress_Pa": 1.92218339443207
        },
        {
          "Displacement_rad": 0.179460003972054,
          "Axial force_N": -0.0320811606943607,
          "Gap_\u00b5m": 30.0200008496176,
          "Shear rate_1/s": 0.794289231300354,
          "Normal stress_Pa": -22.6927795410156,
          "Normal stress coefficient_Pa.s\u00b2": -35.969165802002,
          "Viscosity_Pa.s": 1.95574259757996,
          "Torque (step)_\u00b5N.m": 87.8441278473474,
          "Strain constant_1/rad": 56.4490432739258,
          "Displacement (step)_rad": 0.179460003972054,
          "Torque_\u00b5N.m": 87.8441278473474,
          "Step time_s": 423.396270751953,
          "1/temperature_1/K": 0.00335405021905899,
          "Run time_s": 853.418151855469,
          "Compliance_1/MPa": 6521296.02432251,
          "Strain (step)_%": 1013.03453445435,
          "Modulus_Pa": 0.153343752026558,
          "Results Step Id": "e92a97e5-325c-420d-8332-150c9d185a93",
          "Termination reason": "Steady state",
          "Temperature_\u00b0C": 24.9969997406006,
          "Stress (step)_Pa": 1.55342519283295,
          "Procedure Step Id": "238f4405-bbb8-4ad8-9d70-f99f8e524071",
          "Date and time": "2024-08-27T15:21:53.780818Z",
          "Time_s": 832.323425292969,
          "Velocity_rad/s": 0.014070906676352,
          "Strain_%": 1013.03453445435,
          "Stress_Pa": 1.55342519283295
        },
        {
          "Displacement_rad": 0.141882002353668,
          "Axial force_N": -0.0315823815762997,
          "Gap_\u00b5m": 30.0066003546817,
          "Shear rate_1/s": 0.631001830101013,
          "Normal stress_Pa": -22.3399658203125,
          "Normal stress coefficient_Pa.s\u00b2": -56.1075439453125,
          "Viscosity_Pa.s": 1.982137799263,
          "Torque (step)_\u00b5N.m": 70.7272629369982,
          "Strain constant_1/rad": 56.4490432739258,
          "Displacement (step)_rad": 0.141882002353668,
          "Torque_\u00b5N.m": 70.7272629369982,
          "Step time_s": 436.470672607422,
          "1/temperature_1/K": 0.00335405138321221,
          "Run time_s": 866.492553710938,
          "Compliance_1/MPa": 6403529.16717529,
          "Strain (step)_%": 800.91028213501,
          "Modulus_Pa": 0.156163886189461,
          "Results Step Id": "e92a97e5-325c-420d-8332-150c9d185a93",
          "Termination reason": "Steady state",
          "Temperature_\u00b0C": 24.9969005584717,
          "Stress (step)_Pa": 1.25073266029358,
          "Procedure Step Id": "238f4405-bbb8-4ad8-9d70-f99f8e524071",
          "Date and time": "2024-08-27T15:22:06.855818Z",
          "Time_s": 845.397827148438,
          "Velocity_rad/s": 0.0111782550811768,
          "Strain_%": 800.91028213501,
          "Stress_Pa": 1.25073266029358
        },
        {
          "Displacement_rad": 0.142499998211861,
          "Axial force_N": -0.0322861708700657,
          "Gap_\u00b5m": 30.0485007755924,
          "Shear rate_1/s": 0.501190721988678,
          "Normal stress_Pa": -22.8377933502197,
          "Normal stress coefficient_Pa.s\u00b2": -90.9176254272461,
          "Viscosity_Pa.s": 2.00363755226135,
          "Torque (step)_\u00b5N.m": 56.7864262848161,
          "Strain constant_1/rad": 56.4490432739258,
          "Displacement (step)_rad": 0.142499998211861,
          "Torque_\u00b5N.m": 56.7864262848161,
          "Step time_s": 452.593383789063,
          "1/temperature_1/K": 0.00335401087068021,
          "Run time_s": 882.615295410156,
          "Compliance_1/MPa": 8010309.21936035,
          "Strain (step)_%": 804.398822784424,
          "Modulus_Pa": 0.124839134514332,
          "Results Step Id": "e92a97e5-325c-420d-8332-150c9d185a93",
          "Termination reason": "Steady state",
          "Temperature_\u00b0C": 25.0004997253418,
          "Stress (step)_Pa": 1.00420451164246,
          "Procedure Step Id": "238f4405-bbb8-4ad8-9d70-f99f8e524071",
          "Date and time": "2024-08-27T15:22:22.977818Z",
          "Time_s": 861.520568847656,
          "Velocity_rad/s": 0.00887863989919424,
          "Strain_%": 804.398822784424,
          "Stress_Pa": 1.00420451164246
        },
        {
          "Displacement_rad": 0.0916453972458839,
          "Axial force_N": -0.0308327674865723,
          "Gap_\u00b5m": 30.0298997899517,
          "Shear rate_1/s": 0.398155838251114,
          "Normal stress_Pa": -21.809720993042,
          "Normal stress coefficient_Pa.s\u00b2": -137.576400756836,
          "Viscosity_Pa.s": 2.01877927780151,
          "Torque (step)_\u00b5N.m": 45.4531837021932,
          "Strain constant_1/rad": 56.4490432739258,
          "Displacement (step)_rad": 0.0916453972458839,
          "Torque_\u00b5N.m": 45.4531837021932,
          "Step time_s": 465.772491455078,
          "1/temperature_1/K": 0.00335412565618753,
          "Run time_s": 895.794372558594,
          "Compliance_1/MPa": 6436137.19940186,
          "Strain (step)_%": 517.329502105713,
          "Modulus_Pa": 0.155372694134712,
          "Results Step Id": "e92a97e5-325c-420d-8332-150c9d185a93",
          "Termination reason": "Steady state",
          "Temperature_\u00b0C": 24.9902992248535,
          "Stress (step)_Pa": 0.803788781166077,
          "Procedure Step Id": "238f4405-bbb8-4ad8-9d70-f99f8e524071",
          "Date and time": "2024-08-27T15:22:36.156818Z",
          "Time_s": 874.699645996094,
          "Velocity_rad/s": 0.00705336732789874,
          "Strain_%": 517.329502105713,
          "Stress_Pa": 0.803788781166077
        },
        {
          "Displacement_rad": 0.0728126019239426,
          "Axial force_N": -0.0304964017122984,
          "Gap_\u00b5m": 30.0288993457798,
          "Shear rate_1/s": 0.316341936588287,
          "Normal stress_Pa": -21.5717906951904,
          "Normal stress coefficient_Pa.s\u00b2": -215.562225341797,
          "Viscosity_Pa.s": 2.0293984413147,
          "Torque (step)_\u00b5N.m": 36.3033286703285,
          "Strain constant_1/rad": 56.4490432739258,
          "Displacement (step)_rad": 0.0728126019239426,
          "Torque_\u00b5N.m": 36.3033286703285,
          "Step time_s": 478.893188476563,
          "1/temperature_1/K": 0.00335399061441422,
          "Run time_s": 908.915100097656,
          "Compliance_1/MPa": 6402344.70367432,
          "Strain (step)_%": 411.020183563232,
          "Modulus_Pa": 0.156192764639854,
          "Results Step Id": "e92a97e5-325c-420d-8332-150c9d185a93",
          "Termination reason": "Steady state",
          "Temperature_\u00b0C": 25.0023002624512,
          "Stress (step)_Pa": 0.641983807086945,
          "Procedure Step Id": "238f4405-bbb8-4ad8-9d70-f99f8e524071",
          "Date and time": "2024-08-27T15:22:49.277818Z",
          "Time_s": 887.820373535156,
          "Velocity_rad/s": 0.00560402637347579,
          "Strain_%": 411.020183563232,
          "Stress_Pa": 0.641983807086945
        },
        {
          "Displacement_rad": 0.0582447983324528,
          "Axial force_N": -0.0293821096420288,
          "Gap_\u00b5m": 30.0224000966409,
          "Shear rate_1/s": 0.251059234142303,
          "Normal stress_Pa": -20.7835903167725,
          "Normal stress coefficient_Pa.s\u00b2": -329.737365722656,
          "Viscosity_Pa.s": 2.03670310974121,
          "Torque (step)_\u00b5N.m": 28.9152085315436,
          "Strain constant_1/rad": 56.4490432739258,
          "Displacement (step)_rad": 0.0582447983324528,
          "Torque_\u00b5N.m": 28.9152085315436,
          "Step time_s": 492.035919189453,
          "1/temperature_1/K": 0.00335394218564034,
          "Run time_s": 922.057800292969,
          "Compliance_1/MPa": 6429982.18536377,
          "Strain (step)_%": 328.786325454712,
          "Modulus_Pa": 0.155521422624588,
          "Results Step Id": "e92a97e5-325c-420d-8332-150c9d185a93",
          "Termination reason": "Steady state",
          "Temperature_\u00b0C": 25.0065994262695,
          "Stress (step)_Pa": 0.511333167552948,
          "Procedure Step Id": "238f4405-bbb8-4ad8-9d70-f99f8e524071",
          "Date and time": "2024-08-27T15:23:02.420818Z",
          "Time_s": 900.963073730469,
          "Velocity_rad/s": 0.00444753747433424,
          "Strain_%": 328.786325454712,
          "Stress_Pa": 0.511333167552948
        },
        {
          "Displacement_rad": 0.0450566001236439,
          "Axial force_N": -0.0303391069173813,
          "Gap_\u00b5m": 30.0415995297953,
          "Shear rate_1/s": 0.199402257800102,
          "Normal stress_Pa": -21.4605274200439,
          "Normal stress coefficient_Pa.s\u00b2": -539.734558105469,
          "Viscosity_Pa.s": 2.03984832763672,
          "Torque (step)_\u00b5N.m": 23.0011901294347,
          "Strain constant_1/rad": 56.4490432739258,
          "Displacement (step)_rad": 0.0450566001236439,
          "Torque_\u00b5N.m": 23.0011901294347,
          "Step time_s": 505.147766113281,
          "1/temperature_1/K": 0.00335407839156687,
          "Run time_s": 935.169677734375,
          "Compliance_1/MPa": 6252980.23223877,
          "Strain (step)_%": 254.340195655823,
          "Modulus_Pa": 0.159923732280731,
          "Results Step Id": "e92a97e5-325c-420d-8332-150c9d185a93",
          "Termination reason": "Steady state",
          "Temperature_\u00b0C": 24.994499206543,
          "Stress (step)_Pa": 0.406750351190567,
          "Procedure Step Id": "238f4405-bbb8-4ad8-9d70-f99f8e524071",
          "Date and time": "2024-08-27T15:23:15.532818Z",
          "Time_s": 914.074951171875,
          "Velocity_rad/s": 0.00353242922574282,
          "Strain_%": 254.340195655823,
          "Stress_Pa": 0.406750351190567
        },
        {
          "Displacement_rad": 0.0360018983483315,
          "Axial force_N": -0.0313079990446568,
          "Gap_\u00b5m": 30.0272004096769,
          "Shear rate_1/s": 0.158400490880013,
          "Normal stress_Pa": -22.1458797454834,
          "Normal stress coefficient_Pa.s\u00b2": -882.632446289063,
          "Viscosity_Pa.s": 2.03815197944641,
          "Torque (step)_\u00b5N.m": 18.2564126589568,
          "Strain constant_1/rad": 56.4490432739258,
          "Displacement (step)_rad": 0.0360018983483315,
          "Torque_\u00b5N.m": 18.2564126589568,
          "Step time_s": 518.321899414063,
          "1/temperature_1/K": 0.00335392309352756,
          "Run time_s": 948.343811035156,
          "Compliance_1/MPa": 6294900.89416504,
          "Strain (step)_%": 203.227281570435,
          "Modulus_Pa": 0.158858731389046,
          "Results Step Id": "e92a97e5-325c-420d-8332-150c9d185a93",
          "Termination reason": "Steady state",
          "Temperature_\u00b0C": 25.00830078125,
          "Stress (step)_Pa": 0.322844266891479,
          "Procedure Step Id": "238f4405-bbb8-4ad8-9d70-f99f8e524071",
          "Date and time": "2024-08-27T15:23:28.706818Z",
          "Time_s": 927.249084472656,
          "Velocity_rad/s": 0.00280607934109867,
          "Strain_%": 203.227281570435,
          "Stress_Pa": 0.322844266891479
        },
        {
          "Displacement_rad": 0.0286746006458998,
          "Axial force_N": -0.0299239251762629,
          "Gap_\u00b5m": 30.0149004033301,
          "Shear rate_1/s": 0.125886470079422,
          "Normal stress_Pa": -21.1668472290039,
          "Normal stress coefficient_Pa.s\u00b2": -1335.66662597656,
          "Viscosity_Pa.s": 2.03834342956543,
          "Torque (step)_\u00b5N.m": 14.5103795148316,
          "Strain constant_1/rad": 56.4490432739258,
          "Displacement (step)_rad": 0.0286746006458998,
          "Torque_\u00b5N.m": 14.5103795148316,
          "Step time_s": 531.486755371094,
          "1/temperature_1/K": 0.0033539601135999,
          "Run time_s": 961.508666992188,
          "Compliance_1/MPa": 6308085.44158936,
          "Strain (step)_%": 161.865377426147,
          "Modulus_Pa": 0.158526703715324,
          "Results Step Id": "e92a97e5-325c-420d-8332-150c9d185a93",
          "Termination reason": "Steady state",
          "Temperature_\u00b0C": 25.0049991607666,
          "Stress (step)_Pa": 0.256599843502045,
          "Procedure Step Id": "238f4405-bbb8-4ad8-9d70-f99f8e524071",
          "Date and time": "2024-08-27T15:23:41.871818Z",
          "Time_s": 940.413940429688,
          "Velocity_rad/s": 0.00223009032197297,
          "Strain_%": 161.865377426147,
          "Stress_Pa": 0.256599843502045
        },
        {
          "Displacement_rad": 0.0228288993239403,
          "Axial force_N": -0.0277185626327991,
          "Gap_\u00b5m": 30.0057999993442,
          "Shear rate_1/s": 0.0998896285891533,
          "Normal stress_Pa": -19.6068725585938,
          "Normal stress coefficient_Pa.s\u00b2": -1965.0224609375,
          "Viscosity_Pa.s": 2.04238104820251,
          "Torque (step)_\u00b5N.m": 11.5366456157062,
          "Strain constant_1/rad": 56.4490432739258,
          "Displacement (step)_rad": 0.0228288993239403,
          "Torque_\u00b5N.m": 11.5366456157062,
          "Step time_s": 544.623596191406,
          "1/temperature_1/K": 0.00335400295443833,
          "Run time_s": 974.6455078125,
          "Compliance_1/MPa": 6316614.62783813,
          "Strain (step)_%": 128.866946697235,
          "Modulus_Pa": 0.158312663435936,
          "Results Step Id": "e92a97e5-325c-420d-8332-150c9d185a93",
          "Termination reason": "Steady state",
          "Temperature_\u00b0C": 25.00119972229,
          "Stress (step)_Pa": 0.20401269197464,
          "Procedure Step Id": "238f4405-bbb8-4ad8-9d70-f99f8e524071",
          "Date and time": "2024-08-27T15:23:55.008818Z",
          "Time_s": 953.55078125,
          "Velocity_rad/s": 0.00176955398637801,
          "Strain_%": 128.866946697235,
          "Stress_Pa": 0.20401269197464
        },
        {
          "Displacement_rad": 0.018240200355649,
          "Axial force_N": -0.0321212969720364,
          "Gap_\u00b5m": 30.0021001748974,
          "Shear rate_1/s": 0.0793566182255745,
          "Normal stress_Pa": -22.721170425415,
          "Normal stress coefficient_Pa.s\u00b2": -3607.98217773438,
          "Viscosity_Pa.s": 2.04228520393372,
          "Torque (step)_\u00b5N.m": 9.16477711143671,
          "Strain constant_1/rad": 56.4490432739258,
          "Displacement (step)_rad": 0.018240200355649,
          "Torque_\u00b5N.m": 9.16477711143671,
          "Step time_s": 557.704284667969,
          "1/temperature_1/K": 0.00335403229109943,
          "Run time_s": 987.726196289063,
          "Compliance_1/MPa": 6353114.12811279,
          "Strain (step)_%": 102.964186668396,
          "Modulus_Pa": 0.157403126358986,
          "Results Step Id": "e92a97e5-325c-420d-8332-150c9d185a93",
          "Termination reason": "Steady state",
          "Temperature_\u00b0C": 24.9986000061035,
          "Stress (step)_Pa": 0.162068843841553,
          "Procedure Step Id": "238f4405-bbb8-4ad8-9d70-f99f8e524071",
          "Date and time": "2024-08-27T15:24:08.088818Z",
          "Time_s": 966.631469726563,
          "Velocity_rad/s": 0.00140580977313221,
          "Strain_%": 102.964186668396,
          "Stress_Pa": 0.162068843841553
        },
        {
          "Displacement_rad": 0.0142026003450155,
          "Axial force_N": -0.030185628682375,
          "Gap_\u00b5m": 29.9956991511863,
          "Shear rate_1/s": 0.0631941705942154,
          "Normal stress_Pa": -21.3519649505615,
          "Normal stress coefficient_Pa.s\u00b2": -5346.67529296875,
          "Viscosity_Pa.s": 2.04200744628906,
          "Torque (step)_\u00b5N.m": 7.297207503143,
          "Strain constant_1/rad": 56.4490432739258,
          "Displacement (step)_rad": 0.0142026003450155,
          "Torque_\u00b5N.m": 7.297207503143,
          "Step time_s": 570.7783203125,
          "1/temperature_1/K": 0.00335397245362401,
          "Run time_s": 1000.80023193359,
          "Compliance_1/MPa": 6212840.08026123,
          "Strain (step)_%": 80.1723182201385,
          "Modulus_Pa": 0.160956993699074,
          "Results Step Id": "e92a97e5-325c-420d-8332-150c9d185a93",
          "Termination reason": "Steady state",
          "Temperature_\u00b0C": 25.0039005279541,
          "Stress (step)_Pa": 0.129042953252792,
          "Procedure Step Id": "238f4405-bbb8-4ad8-9d70-f99f8e524071",
          "Date and time": "2024-08-27T15:24:21.162818Z",
          "Time_s": 979.705505371094,
          "Velocity_rad/s": 0.00111949048005044,
          "Strain_%": 80.1723182201385,
          "Stress_Pa": 0.129042953252792
        },
        {
          "Displacement_rad": 0.0113952998071909,
          "Axial force_N": -0.0294911898672581,
          "Gap_\u00b5m": 30.0243991659954,
          "Shear rate_1/s": 0.0500737391412258,
          "Normal stress_Pa": -20.8607501983643,
          "Normal stress coefficient_Pa.s\u00b2": -8319.7421875,
          "Viscosity_Pa.s": 2.05163097381592,
          "Torque (step)_\u00b5N.m": 5.80940513827954,
          "Strain constant_1/rad": 56.4490432739258,
          "Displacement (step)_rad": 0.0113952998071909,
          "Torque_\u00b5N.m": 5.80940513827954,
          "Step time_s": 583.836975097656,
          "1/temperature_1/K": 0.00335395243018866,
          "Run time_s": 1013.85888671875,
          "Compliance_1/MPa": 6261423.11096191,
          "Strain (step)_%": 64.3253743648529,
          "Modulus_Pa": 0.159708112478256,
          "Results Step Id": "e92a97e5-325c-420d-8332-150c9d185a93",
          "Termination reason": "Steady state",
          "Temperature_\u00b0C": 25.0056991577148,
          "Stress (step)_Pa": 0.102732837200165,
          "Procedure Step Id": "238f4405-bbb8-4ad8-9d70-f99f8e524071",
          "Date and time": "2024-08-27T15:24:34.221818Z",
          "Time_s": 992.76416015625,
          "Velocity_rad/s": 0.000887060887180269,
          "Strain_%": 64.3253743648529,
          "Stress_Pa": 0.102732837200165
        },
        {
          "Displacement_rad": 0.00915286038070917,
          "Axial force_N": -0.0296526197344065,
          "Gap_\u00b5m": 30.0268002320081,
          "Shear rate_1/s": 0.0397187322378159,
          "Normal stress_Pa": -20.9749374389648,
          "Normal stress coefficient_Pa.s\u00b2": -13295.66015625,
          "Viscosity_Pa.s": 2.06030368804932,
          "Torque (step)_\u00b5N.m": 4.62752723251469,
          "Strain constant_1/rad": 56.4490432739258,
          "Displacement (step)_rad": 0.00915286038070917,
          "Torque_\u00b5N.m": 4.62752723251469,
          "Step time_s": 596.917541503906,
          "1/temperature_1/K": 0.00335404463112354,
          "Run time_s": 1026.939453125,
          "Compliance_1/MPa": 6313741.68395996,
          "Strain (step)_%": 51.6670227050781,
          "Modulus_Pa": 0.158384680747986,
          "Results Step Id": "e92a97e5-325c-420d-8332-150c9d185a93",
          "Termination reason": "Steady state",
          "Temperature_\u00b0C": 24.9974994659424,
          "Stress (step)_Pa": 0.0818326473236084,
          "Procedure Step Id": "238f4405-bbb8-4ad8-9d70-f99f8e524071",
          "Date and time": "2024-08-27T15:24:47.301818Z",
          "Time_s": 1005.8447265625,
          "Velocity_rad/s": 0.000703621015418321,
          "Strain_%": 51.6670227050781,
          "Stress_Pa": 0.0818326473236084
        },
        {
          "Displacement_rad": 0.00711575010791421,
          "Axial force_N": -0.0308739617466927,
          "Gap_\u00b5m": 30.0231004075613,
          "Shear rate_1/s": 0.0315800830721855,
          "Normal stress_Pa": -21.8388614654541,
          "Normal stress coefficient_Pa.s\u00b2": -21897.94921875,
          "Viscosity_Pa.s": 2.06756544113159,
          "Torque (step)_\u00b5N.m": 3.69228223462414,
          "Strain constant_1/rad": 56.4490432739258,
          "Displacement (step)_rad": 0.00711575010791421,
          "Torque_\u00b5N.m": 3.69228223462414,
          "Step time_s": 610.006896972656,
          "1/temperature_1/K": 0.00335406023077667,
          "Run time_s": 1040.02880859375,
          "Compliance_1/MPa": 6151835.91842651,
          "Strain (step)_%": 40.1677280664444,
          "Modulus_Pa": 0.16255310177803,
          "Results Step Id": "e92a97e5-325c-420d-8332-150c9d185a93",
          "Termination reason": "Steady state",
          "Temperature_\u00b0C": 24.9960994720459,
          "Stress (step)_Pa": 0.0652938857674599,
          "Procedure Step Id": "238f4405-bbb8-4ad8-9d70-f99f8e524071",
          "Date and time": "2024-08-27T15:25:00.391818Z",
          "Time_s": 1018.93408203125,
          "Velocity_rad/s": 0.000559444073587656,
          "Strain_%": 40.1677280664444,
          "Stress_Pa": 0.0652938857674599
        },
        {
          "Displacement_rad": 0.00570436986163259,
          "Axial force_N": -0.0308786351233721,
          "Gap_\u00b5m": 30.0298997899517,
          "Shear rate_1/s": 0.0251823049038649,
          "Normal stress_Pa": -21.8421669006348,
          "Normal stress coefficient_Pa.s\u00b2": -34443.30078125,
          "Viscosity_Pa.s": 2.07532382011414,
          "Torque (step)_\u00b5N.m": 2.95531481242506,
          "Strain constant_1/rad": 56.4490432739258,
          "Displacement (step)_rad": 0.00570436986163259,
          "Torque_\u00b5N.m": 2.95531481242506,
          "Step time_s": 623.103271484375,
          "1/temperature_1/K": 0.00335401762276888,
          "Run time_s": 1053.12512207031,
          "Compliance_1/MPa": 6161449.43237305,
          "Strain (step)_%": 32.2006225585938,
          "Modulus_Pa": 0.16229946911335,
          "Results Step Id": "e92a97e5-325c-420d-8332-150c9d185a93",
          "Termination reason": "Steady state",
          "Temperature_\u00b0C": 24.9999008178711,
          "Stress (step)_Pa": 0.0522614382207394,
          "Procedure Step Id": "238f4405-bbb8-4ad8-9d70-f99f8e524071",
          "Date and time": "2024-08-27T15:25:13.487818Z",
          "Time_s": 1032.03039550781,
          "Velocity_rad/s": 0.000446106831077486,
          "Strain_%": 32.2006225585938,
          "Stress_Pa": 0.0522614382207394
        },
        {
          "Displacement_rad": 0.00456504989415407,
          "Axial force_N": -0.0317648351192474,
          "Gap_\u00b5m": 30.0399005936924,
          "Shear rate_1/s": 0.0198452286422253,
          "Normal stress_Pa": -22.4690246582031,
          "Normal stress coefficient_Pa.s\u00b2": -57052.1484375,
          "Viscosity_Pa.s": 2.10513186454773,
          "Torque (step)_\u00b5N.m": 2.36242362916528,
          "Strain constant_1/rad": 56.4490432739258,
          "Displacement (step)_rad": 0.00456504989415407,
          "Torque_\u00b5N.m": 2.36242362916528,
          "Step time_s": 636.189453125,
          "1/temperature_1/K": 0.00335404672659934,
          "Run time_s": 1066.21130371094,
          "Compliance_1/MPa": 6168317.7947998,
          "Strain (step)_%": 25.7692694664001,
          "Modulus_Pa": 0.162118762731552,
          "Results Step Id": "e92a97e5-325c-420d-8332-150c9d185a93",
          "Termination reason": "Steady state",
          "Temperature_\u00b0C": 24.9972991943359,
          "Stress (step)_Pa": 0.0417768210172653,
          "Procedure Step Id": "238f4405-bbb8-4ad8-9d70-f99f8e524071",
          "Date and time": "2024-08-27T15:25:26.573818Z",
          "Time_s": 1045.11657714844,
          "Velocity_rad/s": 0.00035156004014425,
          "Strain_%": 25.7692694664001,
          "Stress_Pa": 0.0417768210172653
        },
        {
          "Displacement_rad": 0.00365780992433429,
          "Axial force_N": -0.0309158768504858,
          "Gap_\u00b5m": 30.0366991723422,
          "Shear rate_1/s": 0.0158277805894613,
          "Normal stress_Pa": -21.8685092926025,
          "Normal stress coefficient_Pa.s\u00b2": -87292.9453125,
          "Viscosity_Pa.s": 2.12406778335571,
          "Torque (step)_\u00b5N.m": 1.90112552900246,
          "Strain constant_1/rad": 56.4490432739258,
          "Displacement (step)_rad": 0.00365780992433429,
          "Torque_\u00b5N.m": 1.90112552900246,
          "Step time_s": 649.333190917969,
          "1/temperature_1/K": 0.003353969193995,
          "Run time_s": 1079.35510253906,
          "Compliance_1/MPa": 6141709.80453491,
          "Strain (step)_%": 20.6479877233505,
          "Modulus_Pa": 0.162821099162102,
          "Results Step Id": "e92a97e5-325c-420d-8332-150c9d185a93",
          "Termination reason": "Steady state",
          "Temperature_\u00b0C": 25.0041999816895,
          "Stress (step)_Pa": 0.0336192809045315,
          "Procedure Step Id": "238f4405-bbb8-4ad8-9d70-f99f8e524071",
          "Date and time": "2024-08-27T15:25:39.717818Z",
          "Time_s": 1058.26037597656,
          "Velocity_rad/s": 0.00028039058088325,
          "Strain_%": 20.6479877233505,
          "Stress_Pa": 0.0336192809045315
        },
        {
          "Displacement_rad": 0.00291468994691968,
          "Axial force_N": -0.0301929302513599,
          "Gap_\u00b5m": 30.0352003250737,
          "Shear rate_1/s": 0.0126244463026524,
          "Normal stress_Pa": -21.3571300506592,
          "Normal stress coefficient_Pa.s\u00b2": -134004.140625,
          "Viscosity_Pa.s": 2.13658452033997,
          "Torque (step)_\u00b5N.m": 1.52529833030712,
          "Strain constant_1/rad": 56.4490432739258,
          "Displacement (step)_rad": 0.00291468994691968,
          "Torque_\u00b5N.m": 1.52529833030712,
          "Step time_s": 662.514526367188,
          "1/temperature_1/K": 0.0033540187869221,
          "Run time_s": 1092.53637695313,
          "Compliance_1/MPa": 6099812.98446655,
          "Strain (step)_%": 16.4531454443932,
          "Modulus_Pa": 0.163939461112022,
          "Results Step Id": "e92a97e5-325c-420d-8332-150c9d185a93",
          "Termination reason": "Steady state",
          "Temperature_\u00b0C": 24.9997997283936,
          "Stress (step)_Pa": 0.0269731972366571,
          "Procedure Step Id": "238f4405-bbb8-4ad8-9d70-f99f8e524071",
          "Date and time": "2024-08-27T15:25:52.898818Z",
          "Time_s": 1071.44165039063,
          "Velocity_rad/s": 0.000223643219214864,
          "Strain_%": 16.4531454443932,
          "Stress_Pa": 0.0269731972366571
        },
        {
          "Displacement_rad": 0.00231628003530204,
          "Axial force_N": -0.0321834571659565,
          "Gap_\u00b5m": 30.0412993965438,
          "Shear rate_1/s": 0.0100478073582053,
          "Normal stress_Pa": -22.7651386260986,
          "Normal stress coefficient_Pa.s\u00b2": -225490.21875,
          "Viscosity_Pa.s": 2.16889142990112,
          "Torque (step)_\u00b5N.m": 1.23234269722161,
          "Strain constant_1/rad": 56.4490432739258,
          "Displacement (step)_rad": 0.00231628003530204,
          "Torque_\u00b5N.m": 1.23234269722161,
          "Step time_s": 675.657958984375,
          "1/temperature_1/K": 0.00335409073159099,
          "Run time_s": 1105.67980957031,
          "Compliance_1/MPa": 5999824.04708862,
          "Strain (step)_%": 13.075178861618,
          "Modulus_Pa": 0.166671559214592,
          "Results Step Id": "e92a97e5-325c-420d-8332-150c9d185a93",
          "Termination reason": "Steady state",
          "Temperature_\u00b0C": 24.9934005737305,
          "Stress (step)_Pa": 0.0217926036566496,
          "Procedure Step Id": "238f4405-bbb8-4ad8-9d70-f99f8e524071",
          "Date and time": "2024-08-27T15:26:06.042818Z",
          "Time_s": 1084.58508300781,
          "Velocity_rad/s": 0.000177997833816335,
          "Strain_%": 13.075178861618,
          "Stress_Pa": 0.0217926036566496
        },
        {
          "Axial force_N": -0.0343667007982731,
          "Gap_\u00b5m": 30.010000045877,
          "Shear rate_1/s": 3.07765840261709E-05,
          "Normal stress_Pa": -24.3094673156738,
          "Storage modulus_Pa": 30.8110160827637,
          "Normal stress coefficient_Pa.s\u00b2": -25664606208,
          "Viscosity_Pa.s": 42.0358848571777,
          "Complex viscosity_Pa.s": 0.400762796401978,
          "Dynamic viscosity_Pa.s": 0.256279200315475,
          "Angular frequency_rad/s": 100.000038146973,
          "Complex modulus_Pa": 40.0762977600098,
          "Torque (step)_\u00b5N.m": 0.073158197722023,
          "Loss compliance_1/MPa": 15956.5266221762,
          "Strain constant_1/rad": 56.4490432739258,
          "Storage compliance_1/MPa": 19183.6319863796,
          "Raw phase_\u00b0": 168.032994488717,
          "Torque_\u00b5N.m": 0.073158197722023,
          "Step time_s": 6.03685522079468,
          "1/temperature_1/K": 0.0033539601135999,
          "Oscillation strain_%": 0.500197662040591,
          "Oscillation torque (sample)_\u00b5N.m": 11.3357855298091,
          "Oscillation stress (cmd)_Pa": 0.618173718452454,
          "Run time_s": 1276.66809082031,
          "Oscillation strain (cmd)_%": 0.50024832598865,
          "Frequency_Hz": 15.9155006408691,
          "Results Step Id": "fb83b26a-70c6-4a59-8309-96448b17fdb7",
          "Stiffness_N.m/rad": 0.394460827112198,
          "G*/sin(delta)_kPa": 0.062670280456543,
          "G*.sin(delta)_kPa": 0.0256279315948486,
          "Tan(delta)": 0.831778168678284,
          "Temperature_\u00b0C": 25.0049991607666,
          "Oscillation strain rate_1/s": 0.50019782781601,
          "Oscillation torque_\u00b5N.m": 34.9569017998874,
          "Stress (step)_Pa": 0.00129372102674097,
          "Procedure Step Id": "a7011543-b185-41a6-973a-bc33e519edab",
          "Oscillation stress_Pa": 0.200460702180862,
          "Phase angle_\u00b0": 39.7529440639032,
          "Date and time": "2024-08-27T15:28:57.030818Z",
          "Time_s": 1255.57336425781,
          "Complex compliance_1/MPa": 24952.4042010307,
          "Loss modulus_Pa": 25.6279296875,
          "Out of phase component of \u03b7*_Pa.s": 0.308110028505325,
          "Velocity_rad/s": 5.45210014024633E-07,
          "Oscillation displacement_rad": 8.86194538907148E-05,
          "Stress_Pa": 0.00129372102674097
        },
        {
          "Axial force_N": -0.0323068015277386,
          "Gap_\u00b5m": 30.0376996165141,
          "Shear rate_1/s": 0.000104178972833324,
          "Normal stress_Pa": -22.8523864746094,
          "Storage modulus_Pa": 27.2210826873779,
          "Normal stress coefficient_Pa.s\u00b2": -2105578368,
          "Viscosity_Pa.s": 12.2989234924316,
          "Complex viscosity_Pa.s": 0.455549299716949,
          "Dynamic viscosity_Pa.s": 0.300143450498581,
          "Angular frequency_rad/s": 79.4326553344727,
          "Complex modulus_Pa": 36.185489654541,
          "Torque (step)_\u00b5N.m": 0.0724552009501167,
          "Loss compliance_1/MPa": 18207.8648358583,
          "Strain constant_1/rad": 56.4490432739258,
          "Storage compliance_1/MPa": 20789.1371101141,
          "Raw phase_\u00b0": 160.811312535858,
          "Torque_\u00b5N.m": 0.0724552009501167,
          "Step time_s": 12.7601747512817,
          "1/temperature_1/K": 0.00335402996279299,
          "Oscillation strain_%": 0.493993004783988,
          "Oscillation torque (sample)_\u00b5N.m": 10.1082887340453,
          "Oscillation stress (cmd)_Pa": 0.358291387557983,
          "Run time_s": 1283.39135742188,
          "Oscillation strain (cmd)_%": 0.494037196040154,
          "Frequency_Hz": 12.6420993804932,
          "Results Step Id": "fb83b26a-70c6-4a59-8309-96448b17fdb7",
          "Stiffness_N.m/rad": 0.231502488255501,
          "G*/sin(delta)_kPa": 0.0549213180541992,
          "G*.sin(delta)_kPa": 0.0238411922454834,
          "Tan(delta)": 0.875835597515106,
          "Temperature_\u00b0C": 24.99880027771,
          "Oscillation strain rate_1/s": 0.39239177107811,
          "Oscillation torque_\u00b5N.m": 20.2609007828869,
          "Stress (step)_Pa": 0.00128128926735371,
          "Procedure Step Id": "a7011543-b185-41a6-973a-bc33e519edab",
          "Oscillation stress_Pa": 0.178753793239594,
          "Phase angle_\u00b0": 41.2130301876822,
          "Date and time": "2024-08-27T15:29:03.753818Z",
          "Time_s": 1262.29663085938,
          "Complex compliance_1/MPa": 27635.3862136602,
          "Loss modulus_Pa": 23.8411922454834,
          "Out of phase component of \u03b7*_Pa.s": 0.342693865299225,
          "Velocity_rad/s": 1.84554005500104E-06,
          "Oscillation displacement_rad": 8.75191472005099E-05,
          "Stress_Pa": 0.00128128926735371
        },
        {
          "Axial force_N": -0.0323176011443138,
          "Gap_\u00b5m": 30.0227002298925,
          "Shear rate_1/s": -9.17725992621854E-06,
          "Normal stress_Pa": -22.8600273132324,
          "Storage modulus_Pa": 23.7890300750732,
          "Normal stress coefficient_Pa.s\u00b2": -271425519616,
          "Viscosity_Pa.s": -167.221160888672,
          "Complex viscosity_Pa.s": 0.514647722244263,
          "Dynamic viscosity_Pa.s": 0.350300073623657,
          "Angular frequency_rad/s": 63.0957450866699,
          "Complex modulus_Pa": 32.4720802307129,
          "Torque (step)_\u00b5N.m": 0.0867813980676146,
          "Loss compliance_1/MPa": 20961.3889455795,
          "Strain constant_1/rad": 56.4490432739258,
          "Storage compliance_1/MPa": 22560.9038025141,
          "Raw phase_\u00b0": 148.878739829413,
          "Torque_\u00b5N.m": 0.0867813980676146,
          "Step time_s": 19.4833889007568,
          "1/temperature_1/K": 0.00335410074330866,
          "Oscillation strain_%": 0.496608996763825,
          "Oscillation torque (sample)_\u00b5N.m": 9.11899769562297,
          "Oscillation stress (cmd)_Pa": 0.212351605296135,
          "Run time_s": 1290.11462402344,
          "Oscillation strain (cmd)_%": 0.496647879481316,
          "Frequency_Hz": 10.0419998168945,
          "Results Step Id": "fb83b26a-70c6-4a59-8309-96448b17fdb7",
          "Stiffness_N.m/rad": 0.136485323309898,
          "G*/sin(delta)_kPa": 0.0477067604064941,
          "G*.sin(delta)_kPa": 0.0221024436950684,
          "Tan(delta)": 0.92910236120224,
          "Temperature_\u00b0C": 24.9925003051758,
          "Oscillation strain rate_1/s": 0.31333914399147,
          "Oscillation torque_\u00b5N.m": 12.0082004286814,
          "Stress (step)_Pa": 0.00153463205788285,
          "Procedure Step Id": "a7011543-b185-41a6-973a-bc33e519edab",
          "Oscillation stress_Pa": 0.161259278655052,
          "Phase angle_\u00b0": 42.8952340632701,
          "Date and time": "2024-08-27T15:29:10.477818Z",
          "Time_s": 1269.01989746094,
          "Complex compliance_1/MPa": 30795.6859469414,
          "Loss modulus_Pa": 22.1024436950684,
          "Out of phase component of \u03b7*_Pa.s": 0.37703064084053,
          "Velocity_rad/s": -1.62576000661829E-07,
          "Oscillation displacement_rad": 8.79816288943402E-05,
          "Stress_Pa": 0.00153463205788285
        },
        {
          "Axial force_N": -0.0363642014563084,
          "Gap_\u00b5m": 30.0325991702266,
          "Shear rate_1/s": 5.90648924116977E-05,
          "Normal stress_Pa": -25.7224102020264,
          "Storage modulus_Pa": 20.6802253723145,
          "Normal stress coefficient_Pa.s\u00b2": -7373146112,
          "Viscosity_Pa.s": 22.1825714111328,
          "Complex viscosity_Pa.s": 0.580001533031464,
          "Dynamic viscosity_Pa.s": 0.407608479261398,
          "Angular frequency_rad/s": 50.1190223693848,
          "Complex modulus_Pa": 29.0691108703613,
          "Torque (step)_\u00b5N.m": 0.0740906997975799,
          "Loss compliance_1/MPa": 24175.8804768324,
          "Strain constant_1/rad": 56.4490432739258,
          "Storage compliance_1/MPa": 24473.2555001974,
          "Raw phase_\u00b0": 130.46659888381,
          "Torque_\u00b5N.m": 0.0740906997975799,
          "Step time_s": 26.2223930358887,
          "1/temperature_1/K": 0.0033540187869221,
          "Oscillation strain_%": 0.498822471126914,
          "Oscillation torque (sample)_\u00b5N.m": 8.19974138721591,
          "Oscillation stress (cmd)_Pa": 0.133937016129494,
          "Run time_s": 1296.85363769531,
          "Oscillation strain (cmd)_%": 0.49885637126863,
          "Frequency_Hz": 7.9766902923584,
          "Results Step Id": "fb83b26a-70c6-4a59-8309-96448b17fdb7",
