Repository: rheopy/rheofit

# ⚗️ rheofit
**Turn flow curves into material physics.** `rheofit` fits viscosity–vs–shear-rate data to
constitutive models whose parameters have often a direct or intuitive *material properties connection* — yield stress, zero-shear viscosity,
relaxation time, shear thinning index — and hands you quantified material properties that connect the fingerprint to the material. We start with the equilibrium flow curve of a material which is clearly not a complete fingerprint, there are many material properties we are still missing but we believe is a good pragmatic way to start the efort.

File: rheofit/data/structured_shampoo.json (part 5 of 8)
{
          "Compliance_1/MPa": 335277557.373047,
          "Strain (step)_%": 59689.4348144531,
          "Modulus_Pa": 0.00298260361887515,
          "Results Step Id": "d6915ecb-5f22-4d52-be9d-5ae3e20da7ec",
          "Termination reason": "Normal",
          "Temperature_\u00b0C": 39.0931015014648,
          "Stress (step)_Pa": 1.78029918670654,
          "Procedure Step Id": "159290b3-be7c-4957-a25d-27e42749636d",
          "Date and time": "2026-03-10T09:37:57.5451856Z",
          "Time_s": 913.643249511719,
          "Velocity_rad/s": 0.0698774978518486,
          "Strain_%": 59689.4348144531,
          "Stress_Pa": 1.78029918670654
        },
        {
          "Displacement_rad": 21.2240009307861,
          "Axial force_N": -0.0113926995545626,
          "Gap_\u00b5m": 58.0242012802046,
          "Shear rate_1/s": 1.99976122379303,
          "Normal stress_Pa": -18.132043838501,
          "Normal stress coefficient_Pa.s\u00b2": -4.53409337997437,
          "Viscosity_Pa.s": 0.864216029644012,
          "Torque (step)_\u00b5N.m": 28.9566996798385,
          "Strain constant_1/rad": 28.6200637817383,
          "Displacement (step)_rad": 21.2240009307861,
          "Torque_\u00b5N.m": 28.9566996798385,
          "Step time_s": 304.040008544922,
          "1/temperature_1/K": 0.00319959246553481,
          "Run time_s": 998.838256835938,
          "Compliance_1/MPa": 351477386.474609,
          "Strain (step)_%": 60743.2250976563,
          "Modulus_Pa": 0.00284513318911195,
          "Results Step Id": "d6915ecb-5f22-4d52-be9d-5ae3e20da7ec",
          "Termination reason": "Normal",
          "Temperature_\u00b0C": 39.3898010253906,
          "Stress (step)_Pa": 1.72822570800781,
          "Procedure Step Id": "159290b3-be7c-4957-a25d-27e42749636d",
          "Date and time": "2026-03-10T09:38:02.6251856Z",
          "Time_s": 918.723266601563,
          "Velocity_rad/s": 0.0698726996779442,
          "Strain_%": 60743.2250976563,
          "Stress_Pa": 1.72822570800781
        },
        {
          "Displacement_rad": 21.5921001434326,
          "Axial force_N": -0.00977910030633211,
          "Gap_\u00b5m": 58.0066007387359,
          "Shear rate_1/s": 1.99982988834381,
          "Normal stress_Pa": -15.5639219284058,
          "Normal stress coefficient_Pa.s\u00b2": -3.89164257049561,
          "Viscosity_Pa.s": 0.838216066360474,
          "Torque (step)_\u00b5N.m": 28.0865006061504,
          "Strain constant_1/rad": 28.6200637817383,
          "Displacement (step)_rad": 21.5921001434326,
          "Torque_\u00b5N.m": 28.0865006061504,
          "Step time_s": 309.096008300781,
          "1/temperature_1/K": 0.00319820595905185,
          "Run time_s": 1003.89428710938,
          "Compliance_1/MPa": 368651885.986328,
          "Strain (step)_%": 61796.728515625,
          "Modulus_Pa": 0.00271258619613945,
          "Results Step Id": "d6915ecb-5f22-4d52-be9d-5ae3e20da7ec",
          "Termination reason": "Normal",
          "Temperature_\u00b0C": 39.5252990722656,
          "Stress (step)_Pa": 1.67628955841064,
          "Procedure Step Id": "159290b3-be7c-4957-a25d-27e42749636d",
          "Date and time": "2026-03-10T09:38:07.6811856Z",
          "Time_s": 923.779296875,
          "Velocity_rad/s": 0.0698750987648964,
          "Strain_%": 61796.728515625,
          "Stress_Pa": 1.67628955841064
        },
        {
          "Displacement_rad": 21.9295997619629,
          "Axial force_N": -0.00970137026160955,
          "Gap_\u00b5m": 58.0384003114887,
          "Shear rate_1/s": 1.99994707107544,
          "Normal stress_Pa": -15.4402103424072,
          "Normal stress coefficient_Pa.s\u00b2": -3.8602569103241,
          "Viscosity_Pa.s": 0.810717940330505,
          "Torque (step)_\u00b5N.m": 27.1666995104169,
          "Strain constant_1/rad": 28.6200637817383,
          "Displacement (step)_rad": 21.9295997619629,
          "Torque_\u00b5N.m": 27.1666995104169,
          "Step time_s": 314.164001464844,
          "1/temperature_1/K": 0.00319535378366709,
          "Run time_s": 1008.96228027344,
          "Compliance_1/MPa": 387090942.382813,
          "Strain (step)_%": 62762.6525878906,
          "Modulus_Pa": 0.00258337217383087,
          "Results Step Id": "d6915ecb-5f22-4d52-be9d-5ae3e20da7ec",
          "Termination reason": "Normal",
          "Temperature_\u00b0C": 39.8044013977051,
          "Stress (step)_Pa": 1.62139296531677,
          "Procedure Step Id": "159290b3-be7c-4957-a25d-27e42749636d",
          "Date and time": "2026-03-10T09:38:12.7491856Z",
          "Time_s": 928.847290039063,
          "Velocity_rad/s": 0.0698791965842247,
          "Strain_%": 62762.6525878906,
          "Stress_Pa": 1.62139296531677
        },
        {
          "Displacement_rad": 22.2980003356934,
          "Axial force_N": -0.0105652995407581,
          "Gap_\u00b5m": 58.0146988795605,
          "Shear rate_1/s": 1.9998471736908,
          "Normal stress_Pa": -16.8151969909668,
          "Normal stress coefficient_Pa.s\u00b2": -4.2044415473938,
          "Viscosity_Pa.s": 0.786972880363464,
          "Torque (step)_\u00b5N.m": 26.3697002083063,
          "Strain constant_1/rad": 28.6200637817383,
          "Displacement (step)_rad": 22.2980003356934,
          "Torque_\u00b5N.m": 26.3697002083063,
          "Step time_s": 319.231994628906,
          "1/temperature_1/K": 0.00319353328086436,
          "Run time_s": 1014.0302734375,
          "Compliance_1/MPa": 405489776.611328,
          "Strain (step)_%": 63817.0166015625,
          "Modulus_Pa": 0.00246615358628333,
          "Results Step Id": "d6915ecb-5f22-4d52-be9d-5ae3e20da7ec",
          "Termination reason": "Normal",
          "Temperature_\u00b0C": 39.9827995300293,
          "Stress (step)_Pa": 1.57382559776306,
          "Procedure Step Id": "159290b3-be7c-4957-a25d-27e42749636d",
          "Date and time": "2026-03-10T09:38:17.8171856Z",
          "Time_s": 933.915283203125,
          "Velocity_rad/s": 0.0698757022619247,
          "Strain_%": 63817.0166015625,
          "Stress_Pa": 1.57382559776306
        },
        {
          "Displacement_rad": 134.175003051758,
          "Axial force_N": 0.068411685526371,
          "Gap_\u00b5m": 57.9857987759169,
          "Shear rate_1/s": 300.001220703125,
          "Normal stress_Pa": 108.880577087402,
          "Normal stress coefficient_Pa.s\u00b2": 0.00120977428741753,
          "Viscosity_Pa.s": 0.489723712205887,
          "Torque (step)_\u00b5N.m": 2461.62991970778,
          "Strain constant_1/rad": 28.6200637817383,
          "Displacement (step)_rad": 134.175003051758,
          "Torque_\u00b5N.m": 2461.62991970778,
          "Step time_s": 13.1101999282837,
          "1/temperature_1/K": 0.0031919633038342,
          "Run time_s": 1037.23217773438,
          "Compliance_1/MPa": 26137741.0888672,
          "Strain (step)_%": 384009.716796875,
          "Modulus_Pa": 0.0382588505744934,
          "Results Step Id": "e7ab34fb-f2f7-475b-b1d9-46b6713b13f2",
          "Termination reason": "Steady state",
          "Temperature_\u00b0C": 40.1367988586426,
          "Stress (step)_Pa": 146.917709350586,
          "Procedure Step Id": "07509031-c13a-4fd3-989a-02013194dc68",
          "Date and time": "2026-03-10T09:38:41.0191856Z",
          "Time_s": 957.1171875,
          "Velocity_rad/s": 10.4821996688843,
          "Strain_%": 384009.716796875,
          "Stress_Pa": 146.917709350586
        },
        {
          "Displacement_rad": 109.348999023438,
          "Axial force_N": 0.044867742806673,
          "Gap_\u00b5m": 58.0414016440045,
          "Shear rate_1/s": 238.298553466797,
          "Normal stress_Pa": 71.4092330932617,
          "Normal stress coefficient_Pa.s\u00b2": 0.00125751027371734,
          "Viscosity_Pa.s": 0.527317106723785,
          "Torque (step)_\u00b5N.m": 2105.43512366712,
          "Strain constant_1/rad": 28.6200637817383,
          "Displacement (step)_rad": 109.348999023438,
          "Torque_\u00b5N.m": 2105.43512366712,
          "Step time_s": 26.3042545318604,
          "1/temperature_1/K": 0.0031931078992784,
          "Run time_s": 1050.42626953125,
          "Compliance_1/MPa": 24905321.1212158,
          "Strain (step)_%": 312957.543945313,
          "Modulus_Pa": 0.0401520617306232,
          "Results Step Id": "e7ab34fb-f2f7-475b-b1d9-46b6713b13f2",
          "Termination reason": "Steady state",
          "Temperature_\u00b0C": 40.0245018005371,
          "Stress (step)_Pa": 125.658905029297,
          "Procedure Step Id": "07509031-c13a-4fd3-989a-02013194dc68",
          "Date and time": "2026-03-10T09:38:54.2131856Z",
          "Time_s": 970.311279296875,
          "Velocity_rad/s": 8.32627582550049,
          "Strain_%": 312957.543945313,
          "Stress_Pa": 125.658905029297
        },
        {
          "Displacement_rad": 86.2843017578125,
          "Axial force_N": 0.0295475646853447,
          "Gap_\u00b5m": 58.0236992391292,
          "Shear rate_1/s": 189.287628173828,
          "Normal stress_Pa": 47.0264091491699,
          "Normal stress coefficient_Pa.s\u00b2": 0.00131249404512346,
          "Viscosity_Pa.s": 0.559197664260864,
          "Torque (step)_\u00b5N.m": 1773.52037280798,
          "Strain constant_1/rad": 28.6200637817383,
          "Displacement (step)_rad": 86.2843017578125,
          "Torque_\u00b5N.m": 1773.52037280798,
          "Step time_s": 39.4807624816895,
          "1/temperature_1/K": 0.00319359451532364,
          "Run time_s": 1063.60278320313,
          "Compliance_1/MPa": 23330003.7384033,
          "Strain (step)_%": 246946.215820313,
          "Modulus_Pa": 0.0428632609546185,
          "Results Step Id": "e7ab34fb-f2f7-475b-b1d9-46b6713b13f2",
          "Termination reason": "Steady state",
          "Temperature_\u00b0C": 39.9767990112305,
          "Stress (step)_Pa": 105.849197387695,
          "Procedure Step Id": "07509031-c13a-4fd3-989a-02013194dc68",
          "Date and time": "2026-03-10T09:39:07.3901856Z",
          "Time_s": 983.48779296875,
          "Velocity_rad/s": 6.61380863189697,
          "Strain_%": 246946.215820313,
          "Stress_Pa": 105.849197387695
        },
        {
          "Displacement_rad": 67.7488021850586,
          "Axial force_N": 0.0172098521143198,
          "Gap_\u00b5m": 58.0304986215197,
          "Shear rate_1/s": 150.356155395508,
          "Normal stress_Pa": 27.3903312683105,
          "Normal stress coefficient_Pa.s\u00b2": 0.00121158768888563,
          "Viscosity_Pa.s": 0.585510849952698,
          "Torque (step)_\u00b5N.m": 1475.04324559122,
          "Strain constant_1/rad": 28.6200637817383,
          "Displacement (step)_rad": 67.7488021850586,
          "Torque_\u00b5N.m": 1475.04324559122,
          "Step time_s": 52.6563262939453,
          "1/temperature_1/K": 0.00319329462945461,
          "Run time_s": 1076.7783203125,
          "Compliance_1/MPa": 22025009.1552734,
          "Strain (step)_%": 193897.509765625,
          "Modulus_Pa": 0.0454029329121113,
          "Results Step Id": "e7ab34fb-f2f7-475b-b1d9-46b6713b13f2",
          "Termination reason": "Steady state",
          "Temperature_\u00b0C": 40.0061988830566,
          "Stress (step)_Pa": 88.03515625,
          "Procedure Step Id": "07509031-c13a-4fd3-989a-02013194dc68",
          "Date and time": "2026-03-10T09:39:20.5651856Z",
          "Time_s": 996.663330078125,
          "Velocity_rad/s": 5.25352239608765,
          "Strain_%": 193897.509765625,
          "Stress_Pa": 88.03515625
        },
        {
          "Displacement_rad": 51.592601776123,
          "Axial force_N": 0.00867700669914484,
          "Gap_\u00b5m": 58.0228006583638,
          "Shear rate_1/s": 119.43204498291,
          "Normal stress_Pa": 13.8098850250244,
          "Normal stress coefficient_Pa.s\u00b2": 0.000968162668868899,
          "Viscosity_Pa.s": 0.605216443538666,
          "Torque (step)_\u00b5N.m": 1211.10049076378,
          "Strain constant_1/rad": 28.6200637817383,
          "Displacement (step)_rad": 51.592601776123,
          "Torque_\u00b5N.m": 1211.10049076378,
          "Step time_s": 65.7927703857422,
          "1/temperature_1/K": 0.00319429626688361,
          "Run time_s": 1089.91479492188,
          "Compliance_1/MPa": 20428028.1066895,
          "Strain (step)_%": 147658.349609375,
          "Modulus_Pa": 0.0489523522555828,
          "Results Step Id": "e7ab34fb-f2f7-475b-b1d9-46b6713b13f2",
          "Termination reason": "Steady state",
          "Temperature_\u00b0C": 39.9080009460449,
          "Stress (step)_Pa": 72.2822341918945,
          "Procedure Step Id": "07509031-c13a-4fd3-989a-02013194dc68",
          "Date and time": "2026-03-10T09:39:33.7021856Z",
          "Time_s": 1009.7998046875,
          "Velocity_rad/s": 4.17301797866821,
          "Strain_%": 147658.349609375,
          "Stress_Pa": 72.2822341918945
        },
        {
          "Displacement_rad": 42.3545989990234,
          "Axial force_N": 0.00133503368124366,
          "Gap_\u00b5m": 58.0416017328389,
          "Shear rate_1/s": 94.8674011230469,
          "Normal stress_Pa": 2.12477207183838,
          "Normal stress coefficient_Pa.s\u00b2": 0.000236090403632261,
          "Viscosity_Pa.s": 0.620604932308197,
          "Torque (step)_\u00b5N.m": 986.463041044772,
          "Strain constant_1/rad": 28.6200637817383,
          "Displacement (step)_rad": 42.3545989990234,
          "Torque_\u00b5N.m": 986.463041044772,
          "Step time_s": 79.0186309814453,
          "1/temperature_1/K": 0.0031940380576998,
          "Run time_s": 1103.140625,
          "Compliance_1/MPa": 20589176.1779785,
          "Strain (step)_%": 121219.128417969,
          "Modulus_Pa": 0.0485692135989666,
          "Results Step Id": "e7ab34fb-f2f7-475b-b1d9-46b6713b13f2",
          "Termination reason": "Steady state",
          "Temperature_\u00b0C": 39.9333000183105,
          "Stress (step)_Pa": 58.8751754760742,
          "Procedure Step Id": "07509031-c13a-4fd3-989a-02013194dc68",
          "Date and time": "2026-03-10T09:39:46.9281856Z",
          "Time_s": 1023.02563476563,
          "Velocity_rad/s": 3.31471657752991,
          "Strain_%": 121219.128417969,
          "Stress_Pa": 58.8751754760742
        },
        {
          "Displacement_rad": 33.6773986816406,
          "Axial force_N": -0.002950225956738,
          "Gap_\u00b5m": 58.0142987018917,
          "Shear rate_1/s": 75.3572387695313,
          "Normal stress_Pa": -4.69543027877808,
          "Normal stress coefficient_Pa.s\u00b2": -0.000826847564894706,
          "Viscosity_Pa.s": 0.63141131401062,
          "Torque (step)_\u00b5N.m": 797.234242781997,
          "Strain constant_1/rad": 28.6200637817383,
          "Displacement (step)_rad": 33.6773986816406,
          "Torque_\u00b5N.m": 797.234242781997,
          "Step time_s": 92.2072448730469,
          "1/temperature_1/K": 0.00319348624907434,
          "Run time_s": 1116.32922363281,
          "Compliance_1/MPa": 20256845.4742432,
          "Strain (step)_%": 96384.9304199219,
          "Modulus_Pa": 0.0493660308420658,
          "Results Step Id": "e7ab34fb-f2f7-475b-b1d9-46b6713b13f2",
          "Termination reason": "Steady state",
          "Temperature_\u00b0C": 39.9874000549316,
          "Stress (step)_Pa": 47.581413269043,
          "Procedure Step Id": "07509031-c13a-4fd3-989a-02013194dc68",
          "Date and time": "2026-03-10T09:40:00.1161856Z",
          "Time_s": 1036.21423339844,
          "Velocity_rad/s": 2.63302135467529,
          "Strain_%": 96384.9304199219,
          "Stress_Pa": 47.581413269043
        },
        {
          "Displacement_rad": 26.9733009338379,
          "Axial force_N": -0.0051606735214591,
          "Gap_\u00b5m": 58.0531996092759,
          "Shear rate_1/s": 59.8576393127441,
          "Normal stress_Pa": -8.21346664428711,
          "Normal stress coefficient_Pa.s\u00b2": -0.00229238369502127,
          "Viscosity_Pa.s": 0.640210270881653,
          "Torque (step)_\u00b5N.m": 642.082479316741,
          "Strain constant_1/rad": 28.6200637817383,
          "Displacement (step)_rad": 26.9733009338379,
          "Torque_\u00b5N.m": 642.082479316741,
          "Step time_s": 105.326690673828,
          "1/temperature_1/K": 0.0031935281585902,
          "Run time_s": 1129.44873046875,
          "Compliance_1/MPa": 20144777.2979736,
          "Strain (step)_%": 77197.7600097656,
          "Modulus_Pa": 0.0496406592428684,
          "Results Step Id": "e7ab34fb-f2f7-475b-b1d9-46b6713b13f2",
          "Termination reason": "Steady state",
          "Temperature_\u00b0C": 39.9832992553711,
          "Stress (step)_Pa": 38.321475982666,
          "Procedure Step Id": "07509031-c13a-4fd3-989a-02013194dc68",
          "Date and time": "2026-03-10T09:40:13.2361856Z",
          "Time_s": 1049.33374023438,
          "Velocity_rad/s": 2.09145712852478,
          "Strain_%": 77197.7600097656,
          "Stress_Pa": 38.321475982666
        },
        {
          "Displacement_rad": 21.6872997283936,
          "Axial force_N": -0.00686698034405708,
          "Gap_\u00b5m": 58.0185005674139,
          "Shear rate_1/s": 47.5472297668457,
          "Normal stress_Pa": -10.9291381835938,
          "Normal stress coefficient_Pa.s\u00b2": -0.00483432086184621,
          "Viscosity_Pa.s": 0.646379590034485,
          "Torque (step)_\u00b5N.m": 514.945713803172,
          "Strain constant_1/rad": 28.6200637817383,
          "Displacement (step)_rad": 21.6872997283936,
          "Torque_\u00b5N.m": 514.945713803172,
          "Step time_s": 118.444831848145,
          "1/temperature_1/K": 0.00319368625059724,
          "Run time_s": 1142.56689453125,
          "Compliance_1/MPa": 20195899.9633789,
          "Strain (step)_%": 62069.189453125,
          "Modulus_Pa": 0.0495149977505207,
          "Results Step Id": "e7ab34fb-f2f7-475b-b1d9-46b6713b13f2",
          "Termination reason": "Steady state",
          "Temperature_\u00b0C": 39.9678001403809,
          "Stress (step)_Pa": 30.7335586547852,
          "Procedure Step Id": "07509031-c13a-4fd3-989a-02013194dc68",
          "Date and time": "2026-03-10T09:40:26.3541856Z",
          "Time_s": 1062.45190429688,
          "Velocity_rad/s": 1.66132497787476,
          "Strain_%": 62069.189453125,
          "Stress_Pa": 30.7335586547852
        },
        {
          "Displacement_rad": 17.0016002655029,
          "Axial force_N": -0.00765931745991111,
          "Gap_\u00b5m": 58.0115993216168,
          "Shear rate_1/s": 37.7676658630371,
          "Normal stress_Pa": -12.1901826858521,
          "Normal stress coefficient_Pa.s\u00b2": -0.00854613818228245,
          "Viscosity_Pa.s": 0.650641262531281,
          "Torque (step)_\u00b5N.m": 411.72793135047,
          "Strain constant_1/rad": 28.6200637817383,
          "Displacement (step)_rad": 17.0016002655029,
          "Torque_\u00b5N.m": 411.72793135047,
          "Step time_s": 131.574951171875,
          "1/temperature_1/K": 0.00319301919080317,
          "Run time_s": 1155.69702148438,
          "Compliance_1/MPa": 19801527.0233154,
          "Strain (step)_%": 48658.6883544922,
          "Modulus_Pa": 0.0505011565983295,
          "Results Step Id": "e7ab34fb-f2f7-475b-b1d9-46b6713b13f2",
          "Termination reason": "Steady state",
          "Temperature_\u00b0C": 40.0331993103027,
          "Stress (step)_Pa": 24.5732002258301,
          "Procedure Step Id": "07509031-c13a-4fd3-989a-02013194dc68",
          "Date and time": "2026-03-10T09:40:39.4841856Z",
          "Time_s": 1075.58203125,
          "Velocity_rad/s": 1.31962192058563,
          "Strain_%": 48658.6883544922,
          "Stress_Pa": 24.5732002258301
        },
        {
          "Displacement_rad": 13.7035999298096,
          "Axial force_N": -0.00848658196628094,
          "Gap_\u00b5m": 58.0433006689418,
          "Shear rate_1/s": 30.0000152587891,
          "Normal stress_Pa": -13.506814956665,
          "Normal stress coefficient_Pa.s\u00b2": -0.0150075573474169,
          "Viscosity_Pa.s": 0.657314300537109,
          "Torque (step)_\u00b5N.m": 330.402370309457,
          "Strain constant_1/rad": 28.6200637817383,
          "Displacement (step)_rad": 13.7035999298096,
          "Torque_\u00b5N.m": 330.402370309457,
          "Step time_s": 144.695190429688,
          "1/temperature_1/K": 0.00319344759918749,
          "Run time_s": 1168.81726074219,
          "Compliance_1/MPa": 19888898.8494873,
          "Strain (step)_%": 39219.7906494141,
          "Modulus_Pa": 0.0502793043851852,
          "Results Step Id": "e7ab34fb-f2f7-475b-b1d9-46b6713b13f2",
          "Termination reason": "Steady state",
          "Temperature_\u00b0C": 39.9911994934082,
          "Stress (step)_Pa": 19.7194385528564,
          "Procedure Step Id": "07509031-c13a-4fd3-989a-02013194dc68",
          "Date and time": "2026-03-10T09:40:52.6041856Z",
          "Time_s": 1088.70227050781,
          "Velocity_rad/s": 1.04821622371674,
          "Strain_%": 39219.7906494141,
          "Stress_Pa": 19.7194385528564
        },
        {
          "Displacement_rad": 10.7368001937866,
          "Axial force_N": -0.00892946310341358,
          "Gap_\u00b5m": 58.0207997700199,
          "Shear rate_1/s": 23.8296585083008,
          "Normal stress_Pa": -14.2116823196411,
          "Normal stress coefficient_Pa.s\u00b2": -0.0250270608812571,
          "Viscosity_Pa.s": 0.66100949048996,
          "Torque (step)_\u00b5N.m": 263.92110157758,
          "Strain constant_1/rad": 28.6200637817383,
          "Displacement (step)_rad": 10.7368001937866,
          "Torque_\u00b5N.m": 263.92110157758,
          "Step time_s": 157.89421081543,
          "1/temperature_1/K": 0.00319358124397695,
          "Run time_s": 1182.01623535156,
          "Compliance_1/MPa": 19508323.6694336,
          "Strain (step)_%": 30728.7902832031,
          "Modulus_Pa": 0.0512601733207703,
          "Results Step Id": "e7ab34fb-f2f7-475b-b1d9-46b6713b13f2",
          "Termination reason": "Steady state",
          "Temperature_\u00b0C": 39.978099822998,
          "Stress (step)_Pa": 15.7516307830811,
          "Procedure Step Id": "07509031-c13a-4fd3-989a-02013194dc68",
          "Date and time": "2026-03-10T09:41:05.8031856Z",
          "Time_s": 1101.90124511719,
          "Velocity_rad/s": 0.832620680332184,
          "Strain_%": 30728.7902832031,
          "Stress_Pa": 15.7516307830811
        },
        {
          "Displacement_rad": 8.42492008209229,
          "Axial force_N": -0.00938088819384575,
          "Gap_\u00b5m": 58.0246014578734,
          "Shear rate_1/s": 18.9288349151611,
          "Normal stress_Pa": -14.9301471710205,
          "Normal stress coefficient_Pa.s\u00b2": -0.041669312864542,
          "Viscosity_Pa.s": 0.664582550525665,
          "Torque (step)_\u00b5N.m": 210.776124731638,
          "Strain constant_1/rad": 28.6200637817383,
          "Displacement (step)_rad": 8.42492008209229,
          "Torque_\u00b5N.m": 210.776124731638,
          "Step time_s": 171.080276489258,
          "1/temperature_1/K": 0.00319367088377476,
          "Run time_s": 1195.20227050781,
          "Compliance_1/MPa": 19167417.5262451,
          "Strain (step)_%": 24112.174987793,
          "Modulus_Pa": 0.0521718710660934,
          "Results Step Id": "e7ab34fb-f2f7-475b-b1d9-46b6713b13f2",
          "Termination reason": "Steady state",
          "Temperature_\u00b0C": 39.9692993164063,
          "Stress (step)_Pa": 12.5797729492188,
          "Procedure Step Id": "07509031-c13a-4fd3-989a-02013194dc68",
          "Date and time": "2026-03-10T09:41:18.9891856Z",
          "Time_s": 1115.08728027344,
          "Velocity_rad/s": 0.661383390426636,
          "Strain_%": 24112.174987793,
          "Stress_Pa": 12.5797729492188
        },
        {
          "Displacement_rad": 6.85712003707886,
          "Axial force_N": -0.00913683883845806,
          "Gap_\u00b5m": 58.0181003897451,
          "Shear rate_1/s": 15.0356302261353,
          "Normal stress_Pa": -14.5417308807373,
          "Normal stress coefficient_Pa.s\u00b2": -0.0643239691853523,
          "Viscosity_Pa.s": 0.66882449388504,
          "Torque (step)_\u00b5N.m": 168.493206729181,
          "Strain constant_1/rad": 28.6200637817383,
          "Displacement (step)_rad": 6.85712003707886,
          "Torque_\u00b5N.m": 168.493206729181,
          "Step time_s": 184.271453857422,
          "1/temperature_1/K": 0.00319331814534962,
          "Run time_s": 1208.39343261719,
          "Compliance_1/MPa": 19515449.5239258,
          "Strain (step)_%": 19625.1205444336,
          "Modulus_Pa": 0.0512414537370205,
          "Results Step Id": "e7ab34fb-f2f7-475b-b1d9-46b6713b13f2",
          "Termination reason": "Steady state",
          "Temperature_\u00b0C": 40.0038986206055,
          "Stress (step)_Pa": 10.0561971664429,
          "Procedure Step Id": "07509031-c13a-4fd3-989a-02013194dc68",
          "Date and time": "2026-03-10T09:41:32.1801856Z",
          "Time_s": 1128.27844238281,
          "Velocity_rad/s": 0.525352776050568,
          "Strain_%": 19625.1205444336,
          "Stress_Pa": 10.0561971664429
        },
        {
          "Displacement_rad": 5.44237995147705,
          "Axial force_N": -0.00905336905270815,
          "Gap_\u00b5m": 58.0537016503513,
          "Shear rate_1/s": 11.9430112838745,
          "Normal stress_Pa": -14.4088840484619,
          "Normal stress coefficient_Pa.s\u00b2": -0.101018905639648,
          "Viscosity_Pa.s": 0.672401547431946,
          "Torque (step)_\u00b5N.m": 134.552305098623,
          "Strain constant_1/rad": 28.6200637817383,
          "Displacement (step)_rad": 5.44237995147705,
          "Torque_\u00b5N.m": 134.552305098623,
          "Step time_s": 197.411666870117,
          "1/temperature_1/K": 0.00319328531622887,
          "Run time_s": 1221.53369140625,
          "Compliance_1/MPa": 19396211.6241455,
          "Strain (step)_%": 15576.1260986328,
          "Modulus_Pa": 0.0515564605593681,
          "Results Step Id": "e7ab34fb-f2f7-475b-b1d9-46b6713b13f2",
          "Termination reason": "Steady state",
          "Temperature_\u00b0C": 40.0070991516113,
          "Stress (step)_Pa": 8.03049945831299,
          "Procedure Step Id": "07509031-c13a-4fd3-989a-02013194dc68",
          "Date and time": "2026-03-10T09:41:45.3211856Z",
          "Time_s": 1141.41870117188,
          "Velocity_rad/s": 0.417295038700104,
          "Strain_%": 15576.1260986328,
          "Stress_Pa": 8.03049945831299
        },
        {
          "Displacement_rad": 4.28870010375977,
          "Axial force_N": -0.0102123208343983,
          "Gap_\u00b5m": 58.0238993279636,
          "Shear rate_1/s": 9.48681545257568,
          "Normal stress_Pa": -16.2534141540527,
          "Normal stress coefficient_Pa.s\u00b2": -0.18059416115284,
          "Viscosity_Pa.s": 0.677818417549133,
          "Torque (step)_\u00b5N.m": 107.741354440805,
          "Strain constant_1/rad": 28.6200637817383,
          "Displacement (step)_rad": 4.28870010375977,
          "Torque_\u00b5N.m": 107.741354440805,
          "Step time_s": 210.552627563477,
          "1/temperature_1/K": 0.00319301732815802,
          "Run time_s": 1234.67468261719,
          "Compliance_1/MPa": 19088088.9892578,
          "Strain (step)_%": 12274.2874145508,
          "Modulus_Pa": 0.0523886904120445,
          "Results Step Id": "e7ab34fb-f2f7-475b-b1d9-46b6713b13f2",
          "Termination reason": "Steady state",
          "Temperature_\u00b0C": 40.0334014892578,
          "Stress (step)_Pa": 6.43033838272095,
          "Procedure Step Id": "07509031-c13a-4fd3-989a-02013194dc68",
          "Date and time": "2026-03-10T09:41:58.4621856Z",
          "Time_s": 1154.55969238281,
          "Velocity_rad/s": 0.331474274396896,
          "Strain_%": 12274.2874145508,
          "Stress_Pa": 6.43033838272095
        },
        {
          "Displacement_rad": 3.36553001403809,
          "Axial force_N": -0.0100048752501607,
          "Gap_\u00b5m": 58.064098993782,
          "Shear rate_1/s": 7.53547477722168,
          "Normal stress_Pa": -15.9232530593872,
          "Normal stress coefficient_Pa.s\u00b2": -0.280421018600464,
          "Viscosity_Pa.s": 0.682013809680939,
          "Torque (step)_\u00b5N.m": 86.1097651068121,
          "Strain constant_1/rad": 28.6200637817383,
          "Displacement (step)_rad": 3.36553001403809,
          "Torque_\u00b5N.m": 86.1097651068121,
          "Step time_s": 223.707290649414,
          "1/temperature_1/K": 0.0031933740247041,
          "Run time_s": 1247.82934570313,
          "Compliance_1/MPa": 18742187.5,
          "Strain (step)_%": 9632.16857910156,
          "Modulus_Pa": 0.0533555634319782,
          "Results Step Id": "e7ab34fb-f2f7-475b-b1d9-46b6713b13f2",
          "Termination reason": "Steady state",
          "Temperature_\u00b0C": 39.9984016418457,
          "Stress (step)_Pa": 5.13929796218872,
          "Procedure Step Id": "07509031-c13a-4fd3-989a-02013194dc68",
          "Date and time": "2026-03-10T09:42:11.6161856Z",
          "Time_s": 1167.71435546875,
          "Velocity_rad/s": 0.263293415307999,
          "Strain_%": 9632.16857910156,
          "Stress_Pa": 5.13929796218872
        },
        {
          "Displacement_rad": 2.67101001739502,
          "Axial force_N": -0.0105475457385182,
          "Gap_\u00b5m": 58.0183987040073,
          "Shear rate_1/s": 5.98595905303955,
          "Normal stress_Pa": -16.7869396209717,
          "Normal stress coefficient_Pa.s\u00b2": -0.46849399805069,
          "Viscosity_Pa.s": 0.690078139305115,
          "Torque (step)_\u00b5N.m": 69.2118774168193,
          "Strain constant_1/rad": 28.6200637817383,
          "Displacement (step)_rad": 2.67101001739502,
          "Torque_\u00b5N.m": 69.2118774168193,
          "Step time_s": 236.90495300293,
          "1/temperature_1/K": 0.00319297960959375,
          "Run time_s": 1261.02697753906,
          "Compliance_1/MPa": 18506065.3686523,
          "Strain (step)_%": 7644.44732666016,
          "Modulus_Pa": 0.0540363416075706,
          "Results Step Id": "e7ab34fb-f2f7-475b-b1d9-46b6713b13f2",
          "Termination reason": "Steady state",
          "Temperature_\u00b0C": 40.0371017456055,
          "Stress (step)_Pa": 4.13077974319458,
          "Procedure Step Id": "07509031-c13a-4fd3-989a-02013194dc68",
          "Date and time": "2026-03-10T09:42:24.8141856Z",
          "Time_s": 1180.91198730469,
          "Velocity_rad/s": 0.209152534604073,
          "Strain_%": 7644.44732666016,
          "Stress_Pa": 4.13077974319458
        },
        {
          "Displacement_rad": 2.16465997695923,
          "Axial force_N": -0.00950007140636444,
          "Gap_\u00b5m": 58.0263986194041,
          "Shear rate_1/s": 4.75468492507935,
          "Normal stress_Pa": -15.1198329925537,
          "Normal stress coefficient_Pa.s\u00b2": -0.668811142444611,
          "Viscosity_Pa.s": 0.697740375995636,
          "Torque (step)_\u00b5N.m": 55.5858423467726,
          "Strain constant_1/rad": 28.6200637817383,
          "Displacement (step)_rad": 2.16465997695923,
          "Torque_\u00b5N.m": 55.5858423467726,
          "Step time_s": 249.99592590332,
          "1/temperature_1/K": 0.00319294794462621,
          "Run time_s": 1274.11791992188,
          "Compliance_1/MPa": 18674314.4989014,
          "Strain (step)_%": 6195.27053833008,
          "Modulus_Pa": 0.053549487143755,
          "Results Step Id": "e7ab34fb-f2f7-475b-b1d9-46b6713b13f2",
          "Termination reason": "Steady state",
          "Temperature_\u00b0C": 40.0401992797852,
          "Stress (step)_Pa": 3.3175356388092,
          "Procedure Step Id": "07509031-c13a-4fd3-989a-02013194dc68",
          "Date and time": "2026-03-10T09:42:37.9051856Z",
          "Time_s": 1194.0029296875,
          "Velocity_rad/s": 0.166131168603897,
          "Strain_%": 6195.27053833008,
          "Stress_Pa": 3.3175356388092
        },
        {
          "Displacement_rad": 1.70316994190216,
          "Axial force_N": -0.00890658423304558,
          "Gap_\u00b5m": 58.0447995162103,
          "Shear rate_1/s": 3.77672386169434,
          "Normal stress_Pa": -14.1752691268921,
          "Normal stress coefficient_Pa.s\u00b2": -0.993804275989532,
          "Viscosity_Pa.s": 0.70606142282486,
          "Torque (step)_\u00b5N.m": 44.6792946604546,
          "Strain constant_1/rad": 28.6200637817383,
          "Displacement (step)_rad": 1.70316994190216,
          "Torque_\u00b5N.m": 44.6792946604546,
          "Step time_s": 263.061767578125,
          "1/temperature_1/K": 0.0031935169827193,
          "Run time_s": 1287.18383789063,
          "Compliance_1/MPa": 18279775.6195068,
          "Strain (step)_%": 4874.48310852051,
          "Modulus_Pa": 0.0547052659094334,
          "Results Step Id": "e7ab34fb-f2f7-475b-b1d9-46b6713b13f2",
          "Termination reason": "Steady state",
          "Temperature_\u00b0C": 39.9844017028809,
          "Stress (step)_Pa": 2.66659903526306,
          "Procedure Step Id": "07509031-c13a-4fd3-989a-02013194dc68",
          "Date and time": "2026-03-10T09:42:50.9711856Z",
          "Time_s": 1207.06884765625,
          "Velocity_rad/s": 0.131960704922676,
          "Strain_%": 4874.48310852051,
          "Stress_Pa": 2.66659903526306
        },
        {
          "Displacement_rad": 1.35640001296997,
          "Axial force_N": -0.00963863357901573,
          "Gap_\u00b5m": 58.0189007450826,
          "Shear rate_1/s": 2.99998354911804,
          "Normal stress_Pa": -15.3403615951538,
          "Normal stress coefficient_Pa.s\u00b2": -1.70450329780579,
          "Viscosity_Pa.s": 0.717011153697968,
          "Torque (step)_\u00b5N.m": 36.040713894181,
          "Strain constant_1/rad": 28.6200637817383,
          "Displacement (step)_rad": 1.35640001296997,
          "Torque_\u00b5N.m": 36.040713894181,
          "Step time_s": 276.182312011719,
          "1/temperature_1/K": 0.003193364944309,
          "Run time_s": 1300.30432128906,
          "Compliance_1/MPa": 18047355.6518555,
          "Strain (step)_%": 3882.0255279541,
          "Modulus_Pa": 0.0554097779095173,
          "Results Step Id": "e7ab34fb-f2f7-475b-b1d9-46b6713b13f2",
          "Termination reason": "Steady state",
          "Temperature_\u00b0C": 39.9992980957031,
          "Stress (step)_Pa": 2.15102171897888,
          "Procedure Step Id": "07509031-c13a-4fd3-989a-02013194dc68",
          "Date and time": "2026-03-10T09:43:04.0911856Z",
          "Time_s": 1220.18933105469,
          "Velocity_rad/s": 0.104820989072323,
          "Strain_%": 3882.0255279541,
          "Stress_Pa": 2.15102171897888
        },
        {
          "Displacement_rad": 1.08724999427795,
          "Axial force_N": -0.00935798510909081,
          "Gap_\u00b5m": 58.0337000428699,
          "Shear rate_1/s": 2.3832540512085,
          "Normal stress_Pa": -14.8936958312988,
          "Normal stress coefficient_Pa.s\u00b2": -2.62217569351196,
          "Viscosity_Pa.s": 0.729199886322021,
          "Torque (step)_\u00b5N.m": 29.1182677756296,
          "Strain constant_1/rad": 28.6200637817383,
          "Displacement (step)_rad": 1.08724999427795,
          "Torque_\u00b5N.m": 29.1182677756296,
          "Step time_s": 289.290740966797,
          "1/temperature_1/K": 0.00319341174326837,
          "Run time_s": 1313.41271972656,
          "Compliance_1/MPa": 17905361.1755371,
          "Strain (step)_%": 3111.71646118164,
          "Modulus_Pa": 0.0558491945266724,
          "Results Step Id": "e7ab34fb-f2f7-475b-b1d9-46b6713b13f2",
          "Termination reason": "Steady state",
          "Temperature_\u00b0C": 39.994701385498,
          "Stress (step)_Pa": 1.73786854743958,
          "Procedure Step Id": "07509031-c13a-4fd3-989a-02013194dc68",
          "Date and time": "2026-03-10T09:43:17.2001856Z",
          "Time_s": 1233.29772949219,
          "Velocity_rad/s": 0.0832721367478371,
          "Strain_%": 3111.71646118164,
          "Stress_Pa": 1.73786854743958
        },
        {
          "Displacement_rad": 0.854237973690033,
          "Axial force_N": -0.00916829705238342,
          "Gap_\u00b5m": 58.0033993173856,
          "Shear rate_1/s": 1.89280426502228,
          "Normal stress_Pa": -14.5917978286743,
          "Normal stress coefficient_Pa.s\u00b2": -4.07284021377563,
          "Viscosity_Pa.s": 0.746207475662231,
          "Torque (step)_\u00b5N.m": 23.6654032050865,
          "Strain constant_1/rad": 28.6200637817383,
          "Displacement (step)_rad": 0.854237973690033,
          "Torque_\u00b5N.m": 23.6654032050865,
          "Step time_s": 302.40380859375,
          "1/temperature_1/K": 0.00319302035495639,
          "Run time_s": 1326.52587890625,
          "Compliance_1/MPa": 17309486.3891602,
          "Strain (step)_%": 2444.83451843262,
          "Modulus_Pa": 0.0577717907726765,
          "Results Step Id": "e7ab34fb-f2f7-475b-b1d9-46b6713b13f2",
          "Termination reason": "Steady state",
          "Temperature_\u00b0C": 40.0331001281738,
          "Stress (step)_Pa": 1.41242468357086,
          "Procedure Step Id": "07509031-c13a-4fd3-989a-02013194dc68",
          "Date and time": "2026-03-10T09:43:30.3131856Z",
          "Time_s": 1246.41088867188,
          "Velocity_rad/s": 0.0661355704069138,
          "Strain_%": 2444.83451843262,
          "Stress_Pa": 1.41242468357086
        },
        {
          "Displacement_rad": 0.676828980445862,
          "Axial force_N": -0.0088028172031045,
          "Gap_\u00b5m": 58.0435007577762,
          "Shear rate_1/s": 1.50348842144012,
          "Normal stress_Pa": -14.0101184844971,
          "Normal stress coefficient_Pa.s\u00b2": -6.19785833358765,
          "Viscosity_Pa.s": 0.766105353832245,
          "Torque (step)_\u00b5N.m": 19.2991064977832,
          "Strain constant_1/rad": 28.6200637817383,
          "Displacement (step)_rad": 0.676828980445862,
          "Torque_\u00b5N.m": 19.2991064977832,
          "Step time_s": 315.542755126953,
          "1/temperature_1/K": 0.0031932161655277,
          "Run time_s": 1339.66479492188,
          "Compliance_1/MPa": 16817481.9946289,
          "Strain (step)_%": 1937.08877563477,
          "Modulus_Pa": 0.0594619400799274,
          "Results Step Id": "e7ab34fb-f2f7-475b-b1d9-46b6713b13f2",
          "Termination reason": "Steady state",
          "Temperature_\u00b0C": 40.0139007568359,
          "Stress (step)_Pa": 1.15183055400848,
          "Procedure Step Id": "07509031-c13a-4fd3-989a-02013194dc68",
          "Date and time": "2026-03-10T09:43:43.4521856Z",
          "Time_s": 1259.5498046875,
          "Velocity_rad/s": 0.0525326691567898,
          "Strain_%": 1937.08877563477,
          "Stress_Pa": 1.15183055400848
        },
        {
          "Displacement_rad": 0.540835022926331,
          "Axial force_N": -0.0100947842001915,
          "Gap_\u00b5m": 58.0099003855139,
          "Shear rate_1/s": 1.19434452056885,
          "Normal stress_Pa": -16.0663471221924,
          "Normal stress coefficient_Pa.s\u00b2": -11.2630987167358,
          "Viscosity_Pa.s": 0.791672050952911,
          "Torque (step)_\u00b5N.m": 15.8424936671508,
          "Strain constant_1/rad": 28.6200637817383,
          "Displacement (step)_rad": 0.540835022926331,
          "Torque_\u00b5N.m": 15.8424936671508,
          "Step time_s": 328.747955322266,
          "1/temperature_1/K": 0.00319294375367463,
          "Run time_s": 1352.86999511719,
          "Compliance_1/MPa": 16370445.2514648,
          "Strain (step)_%": 1547.87330627441,
          "Modulus_Pa": 0.0610856935381889,
          "Results Step Id": "e7ab34fb-f2f7-475b-b1d9-46b6713b13f2",
          "Termination reason": "Steady state",
          "Temperature_\u00b0C": 40.040599822998,
          "Stress (step)_Pa": 0.945529162883759,
