Repository: rheopy/rheofit

# ⚗️ rheofit
**Turn flow curves into material physics.** `rheofit` fits viscosity–vs–shear-rate data to
constitutive models whose parameters have often a direct or intuitive *material properties connection* — yield stress, zero-shear viscosity,
relaxation time, shear thinning index — and hands you quantified material properties that connect the fingerprint to the material. We start with the equilibrium flow curve of a material which is clearly not a complete fingerprint, there are many material properties we are still missing but we believe is a good pragmatic way to start the efort.

File: rheofit/data/structured_shampoo.json (part 6 of 8)
{
          "Procedure Step Id": "07509031-c13a-4fd3-989a-02013194dc68",
          "Date and time": "2026-03-10T09:43:56.6571856Z",
          "Time_s": 1272.75500488281,
          "Velocity_rad/s": 0.041731022298336,
          "Strain_%": 1547.87330627441,
          "Stress_Pa": 0.945529162883759
        },
        {
          "Displacement_rad": 0.429975986480713,
          "Axial force_N": -0.010576861910522,
          "Gap_\u00b5m": 58.011501096189,
          "Shear rate_1/s": 0.948636651039124,
          "Normal stress_Pa": -16.8335990905762,
          "Normal stress coefficient_Pa.s\u00b2": -18.7058391571045,
          "Viscosity_Pa.s": 0.810122072696686,
          "Torque (step)_\u00b5N.m": 12.8765332192415,
          "Strain constant_1/rad": 28.6200637817383,
          "Displacement (step)_rad": 0.429975986480713,
          "Torque_\u00b5N.m": 12.8765332192415,
          "Step time_s": 341.885131835938,
          "1/temperature_1/K": 0.00319346901960671,
          "Run time_s": 1366.00720214844,
          "Compliance_1/MPa": 16012695.3125,
          "Strain (step)_%": 1230.59406280518,
          "Modulus_Pa": 0.0624504461884499,
          "Results Step Id": "e7ab34fb-f2f7-475b-b1d9-46b6713b13f2",
          "Termination reason": "Steady state",
          "Temperature_\u00b0C": 39.9891014099121,
          "Stress (step)_Pa": 0.768511474132538,
          "Procedure Step Id": "07509031-c13a-4fd3-989a-02013194dc68",
          "Date and time": "2026-03-10T09:44:09.7941856Z",
          "Time_s": 1285.89221191406,
          "Velocity_rad/s": 0.033145859837532,
          "Strain_%": 1230.59406280518,
          "Stress_Pa": 0.768511474132538
        },
        {
          "Displacement_rad": 0.341493010520935,
          "Axial force_N": -0.011103349737823,
          "Gap_\u00b5m": 58.0078012717422,
          "Shear rate_1/s": 0.7535640001297,
          "Normal stress_Pa": -17.6715297698975,
          "Normal stress coefficient_Pa.s\u00b2": -31.1195888519287,
          "Viscosity_Pa.s": 0.83429080247879,
          "Torque (step)_\u00b5N.m": 10.5338276625844,
          "Strain constant_1/rad": 28.6200637817383,
          "Displacement (step)_rad": 0.341493010520935,
          "Torque_\u00b5N.m": 10.5338276625844,
          "Step time_s": 355.076049804688,
          "1/temperature_1/K": 0.00319343945011497,
          "Run time_s": 1379.19812011719,
          "Compliance_1/MPa": 15545861.2442017,
          "Strain (step)_%": 977.355194091797,
          "Modulus_Pa": 0.0643258020281792,
          "Results Step Id": "e7ab34fb-f2f7-475b-b1d9-46b6713b13f2",
          "Termination reason": "Steady state",
          "Temperature_\u00b0C": 39.992000579834,
          "Stress (step)_Pa": 0.628691554069519,
          "Procedure Step Id": "07509031-c13a-4fd3-989a-02013194dc68",
          "Date and time": "2026-03-10T09:44:22.9851856Z",
          "Time_s": 1299.08312988281,
          "Velocity_rad/s": 0.0263299196958542,
          "Strain_%": 977.355194091797,
          "Stress_Pa": 0.628691554069519
        },
        {
          "Displacement_rad": 0.262888014316559,
          "Axial force_N": -0.0104465559124947,
          "Gap_\u00b5m": 58.018798881676,
          "Shear rate_1/s": 0.598580360412598,
          "Normal stress_Pa": -16.6262092590332,
          "Normal stress coefficient_Pa.s\u00b2": -46.4032402038574,
          "Viscosity_Pa.s": 0.868854165077209,
          "Torque (step)_\u00b5N.m": 8.7140078903758,
          "Strain constant_1/rad": 28.6200637817383,
          "Displacement (step)_rad": 0.262888014316559,
          "Torque_\u00b5N.m": 8.7140078903758,
          "Step time_s": 368.225189208984,
          "1/temperature_1/K": 0.00319325481541455,
          "Run time_s": 1392.34716796875,
          "Compliance_1/MPa": 14466785.4309082,
          "Strain (step)_%": 752.387189865112,
          "Modulus_Pa": 0.0691238567233086,
          "Results Step Id": "e7ab34fb-f2f7-475b-b1d9-46b6713b13f2",
          "Termination reason": "Steady state",
          "Temperature_\u00b0C": 40.0101013183594,
          "Stress (step)_Pa": 0.520079016685486,
          "Procedure Step Id": "07509031-c13a-4fd3-989a-02013194dc68",
          "Date and time": "2026-03-10T09:44:36.1341856Z",
          "Time_s": 1312.23217773438,
          "Velocity_rad/s": 0.0209147110581398,
          "Strain_%": 752.387189865112,
          "Stress_Pa": 0.520079016685486
        },
        {
          "Displacement_rad": 0.218252003192902,
          "Axial force_N": -0.0102452151477337,
          "Gap_\u00b5m": 58.0261003051419,
          "Shear rate_1/s": 0.475526690483093,
          "Normal stress_Pa": -16.3057670593262,
          "Normal stress coefficient_Pa.s\u00b2": -72.1093292236328,
          "Viscosity_Pa.s": 0.915752768516541,
          "Torque (step)_\u00b5N.m": 7.2962843660207,
          "Strain constant_1/rad": 28.6200637817383,
          "Displacement (step)_rad": 0.218252003192902,
          "Torque_\u00b5N.m": 7.2962843660207,
          "Step time_s": 381.412841796875,
          "1/temperature_1/K": 0.00319326505996287,
          "Run time_s": 1405.53491210938,
          "Compliance_1/MPa": 14344179.1534424,
          "Strain (step)_%": 624.638605117798,
          "Modulus_Pa": 0.0697146952152252,
          "Results Step Id": "e7ab34fb-f2f7-475b-b1d9-46b6713b13f2",
          "Termination reason": "Steady state",
          "Temperature_\u00b0C": 40.0091018676758,
          "Stress (step)_Pa": 0.435464888811111,
          "Procedure Step Id": "07509031-c13a-4fd3-989a-02013194dc68",
          "Date and time": "2026-03-10T09:44:49.3221856Z",
          "Time_s": 1325.419921875,
          "Velocity_rad/s": 0.0166151504963636,
          "Strain_%": 624.638605117798,
          "Stress_Pa": 0.435464888811111
        },
        {
          "Displacement_rad": 0.168672993779182,
          "Axial force_N": -0.00962288677692413,
          "Gap_\u00b5m": 58.0691994400695,
          "Shear rate_1/s": 0.377678871154785,
          "Normal stress_Pa": -15.315299987793,
          "Normal stress coefficient_Pa.s\u00b2": -107.369300842285,
          "Viscosity_Pa.s": 0.964085280895233,
          "Torque (step)_\u00b5N.m": 6.10079951002263,
          "Strain constant_1/rad": 28.6200637817383,
          "Displacement (step)_rad": 0.168672993779182,
          "Torque_\u00b5N.m": 6.10079951002263,
          "Step time_s": 394.585266113281,
          "1/temperature_1/K": 0.00319362408481538,
          "Run time_s": 1418.70727539063,
          "Compliance_1/MPa": 13257999.420166,
          "Strain (step)_%": 482.743167877197,
          "Modulus_Pa": 0.0754261612892151,
          "Results Step Id": "e7ab34fb-f2f7-475b-b1d9-46b6713b13f2",
          "Termination reason": "Steady state",
          "Temperature_\u00b0C": 39.9738998413086,
          "Stress (step)_Pa": 0.36411464214325,
          "Procedure Step Id": "07509031-c13a-4fd3-989a-02013194dc68",
          "Date and time": "2026-03-10T09:45:02.4941856Z",
          "Time_s": 1338.59228515625,
          "Velocity_rad/s": 0.0131962969899178,
          "Strain_%": 482.743167877197,
          "Stress_Pa": 0.36411464214325
        },
        {
          "Displacement_rad": 0.135302007198334,
          "Axial force_N": -0.00958582013845444,
          "Gap_\u00b5m": 58.0394989810884,
          "Shear rate_1/s": 0.30001363158226,
          "Normal stress_Pa": -15.2563066482544,
          "Normal stress coefficient_Pa.s\u00b2": -169.499114990234,
          "Viscosity_Pa.s": 1.01468145847321,
          "Torque (step)_\u00b5N.m": 5.10057680003229,
          "Strain constant_1/rad": 28.6200637817383,
          "Displacement (step)_rad": 0.135302007198334,
          "Torque_\u00b5N.m": 5.10057680003229,
          "Step time_s": 407.773651123047,
          "1/temperature_1/K": 0.00319324969314039,
          "Run time_s": 1431.89562988281,
          "Compliance_1/MPa": 12720498.085022,
          "Strain (step)_%": 387.23521232605,
          "Modulus_Pa": 0.0786132737994194,
          "Results Step Id": "e7ab34fb-f2f7-475b-b1d9-46b6713b13f2",
          "Termination reason": "Steady state",
          "Temperature_\u00b0C": 40.0106010437012,
          "Stress (step)_Pa": 0.30441826581955,
          "Procedure Step Id": "07509031-c13a-4fd3-989a-02013194dc68",
          "Date and time": "2026-03-10T09:45:15.6831856Z",
          "Time_s": 1351.78063964844,
          "Velocity_rad/s": 0.0104826325550675,
          "Strain_%": 387.23521232605,
          "Stress_Pa": 0.30441826581955
        },
        {
          "Displacement_rad": 0.106960996985435,
          "Axial force_N": -0.0099290581420064,
          "Gap_\u00b5m": 57.9861007281579,
          "Shear rate_1/s": 0.238275647163391,
          "Normal stress_Pa": -15.802586555481,
          "Normal stress coefficient_Pa.s\u00b2": -278.335662841797,
          "Viscosity_Pa.s": 1.08244371414185,
          "Torque (step)_\u00b5N.m": 4.32149045082042,
          "Strain constant_1/rad": 28.6200637817383,
          "Displacement (step)_rad": 0.106960996985435,
          "Torque_\u00b5N.m": 4.32149045082042,
          "Step time_s": 420.883056640625,
          "1/temperature_1/K": 0.00319303967989981,
          "Run time_s": 1445.00512695313,
          "Compliance_1/MPa": 11868916.5115356,
          "Strain (step)_%": 306.123065948486,
          "Modulus_Pa": 0.0842536836862564,
          "Results Step Id": "e7ab34fb-f2f7-475b-b1d9-46b6713b13f2",
          "Termination reason": "Steady state",
          "Temperature_\u00b0C": 40.0312004089355,
          "Stress (step)_Pa": 0.25791996717453,
          "Procedure Step Id": "07509031-c13a-4fd3-989a-02013194dc68",
          "Date and time": "2026-03-10T09:45:28.7921856Z",
          "Time_s": 1364.89013671875,
          "Velocity_rad/s": 0.00832547526806593,
          "Strain_%": 306.123065948486,
          "Stress_Pa": 0.25791996717453
        },
        {
          "Displacement_rad": 0.0853241980075836,
          "Axial force_N": -0.0101096220314503,
          "Gap_\u00b5m": 58.0150990572292,
          "Shear rate_1/s": 0.189275830984116,
          "Normal stress_Pa": -16.0899639129639,
          "Normal stress coefficient_Pa.s\u00b2": -449.122436523438,
          "Viscosity_Pa.s": 1.15747833251953,
          "Torque (step)_\u00b5N.m": 3.6707654089696,
          "Strain constant_1/rad": 28.6200637817383,
          "Displacement (step)_rad": 0.0853241980075836,
          "Torque_\u00b5N.m": 3.6707654089696,
          "Step time_s": 433.989990234375,
          "1/temperature_1/K": 0.00319315074011683,
          "Run time_s": 1458.11206054688,
          "Compliance_1/MPa": 11146404.2663574,
          "Strain (step)_%": 244.198393821716,
          "Modulus_Pa": 0.0897150337696075,
          "Results Step Id": "e7ab34fb-f2f7-475b-b1d9-46b6713b13f2",
          "Termination reason": "Steady state",
          "Temperature_\u00b0C": 40.0203018188477,
          "Stress (step)_Pa": 0.219082668423653,
          "Procedure Step Id": "07509031-c13a-4fd3-989a-02013194dc68",
          "Date and time": "2026-03-10T09:45:41.8991856Z",
          "Time_s": 1377.9970703125,
          "Velocity_rad/s": 0.00661339610815048,
          "Strain_%": 244.198393821716,
          "Stress_Pa": 0.219082668423653
        },
        {
          "Displacement_rad": 0.0682806000113487,
          "Axial force_N": -0.0101118674501777,
          "Gap_\u00b5m": 58.0371997784823,
          "Shear rate_1/s": 0.150338038802147,
          "Normal stress_Pa": -16.0935363769531,
          "Normal stress coefficient_Pa.s\u00b2": -712.055297851563,
          "Viscosity_Pa.s": 1.25413191318512,
          "Torque (step)_\u00b5N.m": 3.1590805065207,
          "Strain constant_1/rad": 28.6200637817383,
          "Displacement (step)_rad": 0.0682806000113487,
          "Torque_\u00b5N.m": 3.1590805065207,
          "Step time_s": 447.084106445313,
          "1/temperature_1/K": 0.00319327926263213,
          "Run time_s": 1471.20617675781,
          "Compliance_1/MPa": 10364678.3828735,
          "Strain (step)_%": 195.41951417923,
          "Modulus_Pa": 0.0964815244078636,
          "Results Step Id": "e7ab34fb-f2f7-475b-b1d9-46b6713b13f2",
          "Termination reason": "Steady state",
          "Temperature_\u00b0C": 40.0077018737793,
          "Stress (step)_Pa": 0.188543722033501,
          "Procedure Step Id": "07509031-c13a-4fd3-989a-02013194dc68",
          "Date and time": "2026-03-10T09:45:54.9931856Z",
          "Time_s": 1391.09118652344,
          "Velocity_rad/s": 0.00525288935750723,
          "Strain_%": 195.41951417923,
          "Stress_Pa": 0.188543722033501
        },
        {
          "Displacement_rad": 0.05302369967103,
          "Axial force_N": -0.00993019063025713,
          "Gap_\u00b5m": 58.0091000301763,
          "Shear rate_1/s": 0.119452476501465,
          "Normal stress_Pa": -15.804388999939,
          "Normal stress coefficient_Pa.s\u00b2": -1107.611328125,
          "Viscosity_Pa.s": 1.37532091140747,
          "Torque (step)_\u00b5N.m": 2.7526298254088,
          "Strain constant_1/rad": 28.6200637817383,
          "Displacement (step)_rad": 0.05302369967103,
          "Torque_\u00b5N.m": 2.7526298254088,
          "Step time_s": 460.183044433594,
          "1/temperature_1/K": 0.0031931335106492,
          "Run time_s": 1484.30505371094,
          "Compliance_1/MPa": 9237222.67150879,
          "Strain (step)_%": 151.75416469574,
          "Modulus_Pa": 0.108257651329041,
          "Results Step Id": "e7ab34fb-f2f7-475b-b1d9-46b6713b13f2",
          "Termination reason": "Steady state",
          "Temperature_\u00b0C": 40.0219993591309,
          "Stress (step)_Pa": 0.164285495877266,
          "Procedure Step Id": "07509031-c13a-4fd3-989a-02013194dc68",
          "Date and time": "2026-03-10T09:46:08.0921856Z",
          "Time_s": 1404.19006347656,
          "Velocity_rad/s": 0.0041737318970263,
          "Strain_%": 151.75416469574,
          "Stress_Pa": 0.164285495877266
        },
        {
          "Displacement_rad": 0.0423921011388302,
          "Axial force_N": -0.0102802328765392,
          "Gap_\u00b5m": 58.0177984375041,
          "Shear rate_1/s": 0.0948788151144981,
          "Normal stress_Pa": -16.3614978790283,
          "Normal stress coefficient_Pa.s\u00b2": -1817.54235839844,
          "Viscosity_Pa.s": 1.50059580802917,
          "Torque (step)_\u00b5N.m": 2.38551183429081,
          "Strain constant_1/rad": 28.6200637817383,
          "Displacement (step)_rad": 0.0423921011388302,
          "Torque_\u00b5N.m": 2.38551183429081,
          "Step time_s": 473.275146484375,
          "1/temperature_1/K": 0.0031932364217937,
          "Run time_s": 1497.39721679688,
          "Compliance_1/MPa": 8521627.42614746,
          "Strain (step)_%": 121.326458454132,
          "Modulus_Pa": 0.117348477244377,
          "Results Step Id": "e7ab34fb-f2f7-475b-b1d9-46b6713b13f2",
          "Termination reason": "Steady state",
          "Temperature_\u00b0C": 40.0119018554688,
          "Stress (step)_Pa": 0.142374753952026,
          "Procedure Step Id": "07509031-c13a-4fd3-989a-02013194dc68",
          "Date and time": "2026-03-10T09:46:21.1841856Z",
          "Time_s": 1417.2822265625,
          "Velocity_rad/s": 0.00331511534750462,
          "Strain_%": 121.326458454132,
          "Stress_Pa": 0.142374753952026
        },
        {
          "Displacement_rad": 0.0339279994368553,
          "Axial force_N": -0.0102864010259509,
          "Gap_\u00b5m": 58.0312989768572,
          "Shear rate_1/s": 0.0753297656774521,
          "Normal stress_Pa": -16.3713150024414,
          "Normal stress coefficient_Pa.s\u00b2": -2885.03002929688,
          "Viscosity_Pa.s": 1.64981436729431,
          "Torque (step)_\u00b5N.m": 2.08233359444421,
          "Strain constant_1/rad": 28.6200637817383,
          "Displacement (step)_rad": 0.0339279994368553,
          "Torque_\u00b5N.m": 2.08233359444421,
          "Step time_s": 486.400024414063,
          "1/temperature_1/K": 0.00319326505996287,
          "Run time_s": 1510.52209472656,
          "Compliance_1/MPa": 7813167.57202148,
          "Strain (step)_%": 97.102153301239,
          "Modulus_Pa": 0.127989053726196,
          "Results Step Id": "e7ab34fb-f2f7-475b-b1d9-46b6713b13f2",
          "Termination reason": "Steady state",
          "Temperature_\u00b0C": 40.0091018676758,
          "Stress (step)_Pa": 0.124280132353306,
          "Procedure Step Id": "07509031-c13a-4fd3-989a-02013194dc68",
          "Date and time": "2026-03-10T09:46:34.3091856Z",
          "Time_s": 1430.40710449219,
          "Velocity_rad/s": 0.00263206125237048,
          "Strain_%": 97.102153301239,
          "Stress_Pa": 0.124280132353306
        },
        {
          "Displacement_rad": 0.0270921997725964,
          "Axial force_N": -0.00994231645017862,
          "Gap_\u00b5m": 58.0367013753857,
          "Shear rate_1/s": 0.0598381757736206,
          "Normal stress_Pa": -15.8236885070801,
          "Normal stress coefficient_Pa.s\u00b2": -4419.27490234375,
          "Viscosity_Pa.s": 1.82585275173187,
          "Torque (step)_\u00b5N.m": 1.83059682967723,
          "Strain constant_1/rad": 28.6200637817383,
          "Displacement (step)_rad": 0.0270921997725964,
          "Torque_\u00b5N.m": 1.83059682967723,
          "Step time_s": 499.532989501953,
          "1/temperature_1/K": 0.00319329672493041,
          "Run time_s": 1523.65502929688,
          "Compliance_1/MPa": 7096933.84170532,
          "Strain (step)_%": 77.5380492210388,
          "Modulus_Pa": 0.140905916690826,
          "Results Step Id": "e7ab34fb-f2f7-475b-b1d9-46b6713b13f2",
          "Termination reason": "Steady state",
          "Temperature_\u00b0C": 40.0060005187988,
          "Stress (step)_Pa": 0.109255701303482,
          "Procedure Step Id": "07509031-c13a-4fd3-989a-02013194dc68",
          "Date and time": "2026-03-10T09:46:47.4421856Z",
          "Time_s": 1443.5400390625,
          "Velocity_rad/s": 0.00209077703766525,
          "Strain_%": 77.5380492210388,
          "Stress_Pa": 0.109255701303482
        },
        {
          "Displacement_rad": 0.0216387994587421,
          "Axial force_N": -0.00996309425681829,
          "Gap_\u00b5m": 58.0369996896479,
          "Shear rate_1/s": 0.0475580580532551,
          "Normal stress_Pa": -15.8567571640015,
          "Normal stress coefficient_Pa.s\u00b2": -7010.77685546875,
          "Viscosity_Pa.s": 2.0430543422699,
          "Torque (step)_\u00b5N.m": 1.62799335612362,
          "Strain constant_1/rad": 28.6200637817383,
          "Displacement (step)_rad": 0.0216387994587421,
          "Torque_\u00b5N.m": 1.62799335612362,
          "Step time_s": 512.722473144531,
          "1/temperature_1/K": 0.00319304876029491,
          "Run time_s": 1536.84448242188,
          "Compliance_1/MPa": 6373818.87435913,
          "Strain (step)_%": 61.9303822517395,
          "Modulus_Pa": 0.15689180791378,
          "Results Step Id": "e7ab34fb-f2f7-475b-b1d9-46b6713b13f2",
          "Termination reason": "Steady state",
          "Temperature_\u00b0C": 40.0303001403809,
          "Stress (step)_Pa": 0.097163699567318,
          "Procedure Step Id": "07509031-c13a-4fd3-989a-02013194dc68",
          "Date and time": "2026-03-10T09:47:00.6311856Z",
          "Time_s": 1456.7294921875,
          "Velocity_rad/s": 0.00166170333977789,
          "Strain_%": 61.9303822517395,
          "Stress_Pa": 0.097163699567318
        },
        {
          "Displacement_rad": 0.017195800319314,
          "Axial force_N": -0.0108214654028416,
          "Gap_\u00b5m": 58.0066007387359,
          "Shear rate_1/s": 0.0377832651138306,
          "Normal stress_Pa": -17.2228965759277,
          "Normal stress coefficient_Pa.s\u00b2": -12064.44140625,
          "Viscosity_Pa.s": 2.30076742172241,
          "Torque (step)_\u00b5N.m": 1.45653461913753,
          "Strain constant_1/rad": 28.6200637817383,
          "Displacement (step)_rad": 0.017195800319314,
          "Torque_\u00b5N.m": 1.45653461913753,
          "Step time_s": 525.85888671875,
          "1/temperature_1/K": 0.00319323944859207,
          "Run time_s": 1549.98095703125,
          "Compliance_1/MPa": 5661360.26382446,
          "Strain (step)_%": 49.2144912481308,
          "Modulus_Pa": 0.17663599550724,
          "Results Step Id": "e7ab34fb-f2f7-475b-b1d9-46b6713b13f2",
          "Termination reason": "Steady state",
          "Temperature_\u00b0C": 40.0116004943848,
          "Stress (step)_Pa": 0.0869305059313774,
          "Procedure Step Id": "07509031-c13a-4fd3-989a-02013194dc68",
          "Date and time": "2026-03-10T09:47:13.7681856Z",
          "Time_s": 1469.86596679688,
          "Velocity_rad/s": 0.00132016697898507,
          "Strain_%": 49.2144912481308,
          "Stress_Pa": 0.0869305059313774
        },
        {
          "Displacement_rad": 0.0137242004275322,
          "Axial force_N": -0.0110797537490726,
          "Gap_\u00b5m": 58.0177984375041,
          "Shear rate_1/s": 0.0299931466579437,
          "Normal stress_Pa": -17.633975982666,
          "Normal stress coefficient_Pa.s\u00b2": -19602.26171875,
          "Viscosity_Pa.s": 2.61672520637512,
          "Torque (step)_\u00b5N.m": 1.31500905808934,
          "Strain constant_1/rad": 28.6200637817383,
          "Displacement (step)_rad": 0.0137242004275322,
          "Torque_\u00b5N.m": 1.31500905808934,
          "Step time_s": 539.013549804688,
          "1/temperature_1/K": 0.00319354142993689,
          "Run time_s": 1563.13562011719,
          "Compliance_1/MPa": 5004693.98498535,
          "Strain (step)_%": 39.2787486314774,
          "Modulus_Pa": 0.199812427163124,
          "Results Step Id": "e7ab34fb-f2f7-475b-b1d9-46b6713b13f2",
          "Termination reason": "Steady state",
          "Temperature_\u00b0C": 39.9819984436035,
          "Stress (step)_Pa": 0.0784838199615479,
          "Procedure Step Id": "07509031-c13a-4fd3-989a-02013194dc68",
          "Date and time": "2026-03-10T09:47:26.9231856Z",
          "Time_s": 1483.02062988281,
          "Velocity_rad/s": 0.00104797619860619,
          "Strain_%": 39.2787486314774,
          "Stress_Pa": 0.0784838199615479
        },
        {
          "Displacement_rad": 0.0106084998697042,
          "Axial force_N": -0.0113012790679932,
          "Gap_\u00b5m": 58.0226987949573,
          "Shear rate_1/s": 0.0238354578614235,
          "Normal stress_Pa": -17.9865436553955,
          "Normal stress coefficient_Pa.s\u00b2": -31659.2578125,
          "Viscosity_Pa.s": 3.00413060188293,
          "Torque (step)_\u00b5N.m": 1.19975038614939,
          "Strain constant_1/rad": 28.6200637817383,
          "Displacement (step)_rad": 0.0106084998697042,
          "Torque_\u00b5N.m": 1.19975038614939,
          "Step time_s": 552.166687011719,
          "1/temperature_1/K": 0.00319343828596175,
          "Run time_s": 1576.28869628906,
          "Compliance_1/MPa": 4240160.46524048,
          "Strain (step)_%": 30.361595749855,
          "Modulus_Pa": 0.235840126872063,
          "Results Step Id": "e7ab34fb-f2f7-475b-b1d9-46b6713b13f2",
          "Termination reason": "Steady state",
          "Temperature_\u00b0C": 39.9920997619629,
          "Stress (step)_Pa": 0.0716048255562782,
          "Procedure Step Id": "07509031-c13a-4fd3-989a-02013194dc68",
          "Date and time": "2026-03-10T09:47:40.0761856Z",
          "Time_s": 1496.17370605469,
          "Velocity_rad/s": 0.000832823337987065,
          "Strain_%": 30.361595749855,
          "Stress_Pa": 0.0716048255562782
        },
        {
          "Displacement_rad": 0.00845341011881828,
          "Axial force_N": -0.0111639741808176,
          "Gap_\u00b5m": 58.0252017243765,
          "Shear rate_1/s": 0.0189376082271338,
          "Normal stress_Pa": -17.7680168151855,
          "Normal stress coefficient_Pa.s\u00b2": -49543.73046875,
          "Viscosity_Pa.s": 3.47829699516296,
          "Torque (step)_\u00b5N.m": 1.10367295746983,
          "Strain constant_1/rad": 28.6200637817383,
          "Displacement (step)_rad": 0.00845341011881828,
          "Torque_\u00b5N.m": 1.10367295746983,
          "Step time_s": 565.367919921875,
          "1/temperature_1/K": 0.00319383712485433,
          "Run time_s": 1589.48999023438,
          "Compliance_1/MPa": 3672913.78974915,
          "Strain (step)_%": 24.1937130689621,
          "Modulus_Pa": 0.272263407707214,
          "Results Step Id": "e7ab34fb-f2f7-475b-b1d9-46b6713b13f2",
          "Termination reason": "Steady state",
          "Temperature_\u00b0C": 39.9529991149902,
          "Stress (step)_Pa": 0.0658706277608871,
          "Procedure Step Id": "07509031-c13a-4fd3-989a-02013194dc68",
          "Date and time": "2026-03-10T09:47:53.2771856Z",
          "Time_s": 1509.375,
          "Velocity_rad/s": 0.000661689904518425,
          "Strain_%": 24.1937130689621,
          "Stress_Pa": 0.0658706277608871
        },
        {
          "Displacement_rad": 0.00672001019120216,
          "Axial force_N": -0.0107035003602505,
          "Gap_\u00b5m": 58.0322011956014,
          "Shear rate_1/s": 0.0150565095245838,
          "Normal stress_Pa": -17.0351505279541,
          "Normal stress coefficient_Pa.s\u00b2": -75144.53125,
          "Viscosity_Pa.s": 4.00616979598999,
          "Torque (step)_\u00b5N.m": 1.0106534773513,
          "Strain constant_1/rad": 28.6200637817383,
          "Displacement (step)_rad": 0.00672001019120216,
          "Torque_\u00b5N.m": 1.0106534773513,
          "Step time_s": 578.5615234375,
          "1/temperature_1/K": 0.00319335889071226,
          "Run time_s": 1602.68359375,
          "Compliance_1/MPa": 3188503.26538086,
          "Strain (step)_%": 19.2327126860619,
          "Modulus_Pa": 0.313626766204834,
          "Results Step Id": "e7ab34fb-f2f7-475b-b1d9-46b6713b13f2",
          "Termination reason": "Steady state",
          "Temperature_\u00b0C": 39.9999008178711,
          "Stress (step)_Pa": 0.060318935662508,
          "Procedure Step Id": "07509031-c13a-4fd3-989a-02013194dc68",
          "Date and time": "2026-03-10T09:48:06.4711856Z",
          "Time_s": 1522.56860351563,
          "Velocity_rad/s": 0.000526082294527441,
          "Strain_%": 19.2327126860619,
          "Stress_Pa": 0.060318935662508
        },
        {
          "Displacement_rad": 0.00534424977377057,
          "Axial force_N": -0.0111088715493679,
          "Gap_\u00b5m": 58.0201995035168,
          "Shear rate_1/s": 0.0119325639680028,
          "Normal stress_Pa": -17.6803188323975,
          "Normal stress coefficient_Pa.s\u00b2": -124171.6796875,
          "Viscosity_Pa.s": 4.66990232467651,
          "Torque (step)_\u00b5N.m": 0.933663045543653,
          "Strain constant_1/rad": 28.6200637817383,
          "Displacement (step)_rad": 0.00534424977377057,
          "Torque_\u00b5N.m": 0.933663045543653,
          "Step time_s": 591.655944824219,
          "1/temperature_1/K": 0.00319324573501945,
          "Run time_s": 1615.77795410156,
          "Compliance_1/MPa": 2744832.03887939,
          "Strain (step)_%": 15.2952775359154,
          "Modulus_Pa": 0.364320993423462,
          "Results Step Id": "e7ab34fb-f2f7-475b-b1d9-46b6713b13f2",
          "Termination reason": "Steady state",
          "Temperature_\u00b0C": 40.0110015869141,
          "Stress (step)_Pa": 0.0557239092886448,
          "Procedure Step Id": "07509031-c13a-4fd3-989a-02013194dc68",
          "Date and time": "2026-03-10T09:48:19.5651856Z",
          "Time_s": 1535.66296386719,
          "Velocity_rad/s": 0.000416930008213967,
          "Strain_%": 15.2952775359154,
          "Stress_Pa": 0.0557239092886448
        },
        {
          "Displacement_rad": 0.00451799994334579,
          "Axial force_N": -0.0108172409236431,
          "Gap_\u00b5m": 58.0025007366203,
          "Shear rate_1/s": 0.00997886620461941,
          "Normal stress_Pa": -17.2161731719971,
          "Normal stress coefficient_Pa.s\u00b2": -172891.734375,
          "Viscosity_Pa.s": 5.24722003936768,
          "Torque (step)_\u00b5N.m": 0.877322122505575,
          "Strain constant_1/rad": 28.6200637817383,
          "Displacement (step)_rad": 0.00451799994334579,
          "Torque_\u00b5N.m": 0.877322122505575,
          "Step time_s": 604.755920410156,
          "1/temperature_1/K": 0.00319331092759967,
          "Run time_s": 1628.8779296875,
          "Compliance_1/MPa": 2469484.80606079,
          "Strain (step)_%": 12.9305452108383,
          "Modulus_Pa": 0.404942750930786,
          "Results Step Id": "e7ab34fb-f2f7-475b-b1d9-46b6713b13f2",
          "Termination reason": "Steady state",
          "Temperature_\u00b0C": 40.0046005249023,
          "Stress (step)_Pa": 0.0523613058030605,
          "Procedure Step Id": "07509031-c13a-4fd3-989a-02013194dc68",
          "Date and time": "2026-03-10T09:48:32.6651856Z",
          "Time_s": 1548.76293945313,
          "Velocity_rad/s": 0.000348666799254715,
          "Strain_%": 12.9305452108383,
          "Stress_Pa": 0.0523613058030605
        }
      ]
    },
    "Original": {
      "Classification": {
        "Id": "Unmodified",
        "Description": "Data from the original experiment"
      },
      "ResultsSteps": [
        {
          "Id": "d20834fe-bc08-4c88-9802-0d0264bb95af",
          "SourceProcedureStepId": "3d40f2ad-8b2b-4973-879a-cda8c19d24a9",
          "Name": "Flow sweep - 1"
        },
        {
          "Id": "d6915ecb-5f22-4d52-be9d-5ae3e20da7ec",
          "SourceProcedureStepId": "159290b3-be7c-4957-a25d-27e42749636d",
          "Name": "Temperature ramp - 2"
        },
        {
          "Id": "e7ab34fb-f2f7-475b-b1d9-46b6713b13f2",
          "SourceProcedureStepId": "07509031-c13a-4fd3-989a-02013194dc68",
          "Name": "Flow sweep - 3"
        }
      ],
      "ColumnHeaders": {
        "Gap_\u00b5m": {
          "DisplayName": "Gap",
          "ValueType": "Number",
          "Unit": {
            "Name": "\u00b5m"
          }
        },
        "Heat sink temperature lower_\u00b0C": {
          "DisplayName": "Heat sink temperature lower",
          "ValueType": "Number",
          "Unit": {
            "Name": "\u00b0C"
          }
        },
        "Procedure Step Id": {
          "DisplayName": "Procedure Step Id",
          "ValueType": "Uuid"
        },
        "Results Step Id": {
          "DisplayName": "Results Step Id",
          "ValueType": "Uuid"
        },
        "Displacement_rad": {
          "DisplayName": "Displacement",
          "ValueType": "Number",
          "Unit": {
            "Name": "rad"
          }
        },
        "Step time_s": {
          "DisplayName": "Step time",
          "ValueType": "Number",
          "Unit": {
            "Name": "s"
          }
        },
        "Axial force_N": {
          "DisplayName": "Axial force",
          "ValueType": "Number",
          "Unit": {
            "Name": "N"
          }
        },
        "Velocity_rad/s": {
          "DisplayName": "Velocity",
          "ValueType": "Number",
          "Unit": {
            "Name": "rad/s"
          }
        },
        "Torque_\u00b5N.m": {
          "DisplayName": "Torque",
          "ValueType": "Number",
          "Unit": {
            "Name": "\u00b5N.m"
          }
        },
        "Termination reason": {
          "DisplayName": "Termination reason",
          "ValueType": "Text"
        },
        "Temperature_\u00b0C": {
          "DisplayName": "Temperature",
          "ValueType": "Number",
          "Unit": {
            "Name": "\u00b0C"
          }
        }
      },
      "Rows": [
        {
          "Displacement_rad": 133.945007324219,
          "Axial force_N": 0.339734345674515,
          "Gap_\u00b5m": 58.031000662595,
          "Heat sink temperature lower_\u00b0C": 25.3390007019043,
          "Torque_\u00b5N.m": 3119.75576914847,
          "Step time_s": 13.147364616394,
          "Results Step Id": "d20834fe-bc08-4c88-9802-0d0264bb95af",
          "Termination reason": "Steady state",
          "Temperature_\u00b0C": 26.7520999908447,
          "Procedure Step Id": "3d40f2ad-8b2b-4973-879a-cda8c19d24a9",
          "Velocity_rad/s": 10.4821500778198
        },
        {
          "Displacement_rad": 108.848999023438,
          "Axial force_N": 0.284276366233826,
          "Gap_\u00b5m": 58.0263986194041,
          "Heat sink temperature lower_\u00b0C": 25.4260005950928,
          "Torque_\u00b5N.m": 3093.80586259067,
          "Step time_s": 26.3460845947266,
          "Results Step Id": "d20834fe-bc08-4c88-9802-0d0264bb95af",
          "Termination reason": "Steady state",
          "Temperature_\u00b0C": 26.6714000701904,
          "Procedure Step Id": "3d40f2ad-8b2b-4973-879a-cda8c19d24a9",
          "Velocity_rad/s": 8.32627296447754
        },
        {
          "Displacement_rad": 85.8467025756836,
          "Axial force_N": 0.240596547722816,
          "Gap_\u00b5m": 58.0091982556041,
          "Heat sink temperature lower_\u00b0C": 25.4790000915527,
          "Torque_\u00b5N.m": 3079.59038764238,
          "Step time_s": 39.5092163085938,
          "Results Step Id": "d20834fe-bc08-4c88-9802-0d0264bb95af",
          "Termination reason": "Steady state",
          "Temperature_\u00b0C": 26.7285995483398,
          "Procedure Step Id": "3d40f2ad-8b2b-4973-879a-cda8c19d24a9",
          "Velocity_rad/s": 6.61374092102051
        },
        {
          "Displacement_rad": 67.5260009765625,
          "Axial force_N": 0.200071752071381,
          "Gap_\u00b5m": 58.0275009269826,
          "Heat sink temperature lower_\u00b0C": 25.5049991607666,
          "Torque_\u00b5N.m": 3056.29335343838,
          "Step time_s": 52.6669845581055,
          "Results Step Id": "d20834fe-bc08-4c88-9802-0d0264bb95af",
          "Termination reason": "Steady state",
          "Temperature_\u00b0C": 26.7355003356934,
          "Procedure Step Id": "3d40f2ad-8b2b-4973-879a-cda8c19d24a9",
          "Velocity_rad/s": 5.25351667404175
        },
        {
          "Displacement_rad": 54.5946006774902,
          "Axial force_N": 0.172564178705215,
          "Gap_\u00b5m": 58.0431988055352,
          "Heat sink temperature lower_\u00b0C": 25.5559997558594,
          "Torque_\u00b5N.m": 3038.20194676518,
          "Step time_s": 65.8734970092773,
          "Results Step Id": "d20834fe-bc08-4c88-9802-0d0264bb95af",
          "Termination reason": "Steady state",
          "Temperature_\u00b0C": 26.6636009216309,
          "Procedure Step Id": "3d40f2ad-8b2b-4973-879a-cda8c19d24a9",
          "Velocity_rad/s": 4.17301988601685
        },
        {
          "Displacement_rad": 43.3820991516113,
          "Axial force_N": 0.150679633021355,
          "Gap_\u00b5m": 58.0257001274731,
          "Heat sink temperature lower_\u00b0C": 25.5590000152588,
          "Torque_\u00b5N.m": 3014.99874331057,
          "Step time_s": 79.0664978027344,
          "Results Step Id": "d20834fe-bc08-4c88-9802-0d0264bb95af",
          "Termination reason": "Steady state",
          "Temperature_\u00b0C": 26.7345008850098,
          "Procedure Step Id": "3d40f2ad-8b2b-4973-879a-cda8c19d24a9",
          "Velocity_rad/s": 3.31475234031677
        },
        {
          "Displacement_rad": 33.513801574707,
          "Axial force_N": 0.123393438756466,
          "Gap_\u00b5m": 57.9984007345047,
          "Heat sink temperature lower_\u00b0C": 25.556999206543,
          "Torque_\u00b5N.m": 2956.23252168298,
          "Step time_s": 92.2194290161133,
          "Results Step Id": "d20834fe-bc08-4c88-9802-0d0264bb95af",
          "Termination reason": "Steady state",
          "Temperature_\u00b0C": 26.7471008300781,
          "Procedure Step Id": "3d40f2ad-8b2b-4973-879a-cda8c19d24a9",
          "Velocity_rad/s": 2.63300061225891
        },
        {
          "Displacement_rad": 26.8915004730225,
          "Axial force_N": 0.0991992428898811,
          "Gap_\u00b5m": 57.9795996600296,
          "Heat sink temperature lower_\u00b0C": 25.57200050354,
          "Torque_\u00b5N.m": 2898.08260276914,
          "Step time_s": 105.336517333984,
          "Results Step Id": "d20834fe-bc08-4c88-9802-0d0264bb95af",
          "Termination reason": "Steady state",
          "Temperature_\u00b0C": 26.6896991729736,
          "Procedure Step Id": "3d40f2ad-8b2b-4973-879a-cda8c19d24a9",
          "Velocity_rad/s": 2.09146404266357
        },
        {
          "Displacement_rad": 21.6410007476807,
          "Axial force_N": 0.0864562839269638,
          "Gap_\u00b5m": 58.0248997721355,
          "Heat sink temperature lower_\u00b0C": 25.5709991455078,
          "Torque_\u00b5N.m": 2856.30975849926,
          "Step time_s": 118.430137634277,
          "Results Step Id": "d20834fe-bc08-4c88-9802-0d0264bb95af",
          "Termination reason": "Steady state",
          "Temperature_\u00b0C": 26.684700012207,
          "Procedure Step Id": "3d40f2ad-8b2b-4973-879a-cda8c19d24a9",
          "Velocity_rad/s": 1.66131365299225
        },
        {
          "Displacement_rad": 17.0004997253418,
          "Axial force_N": 0.0598196126520634,
          "Gap_\u00b5m": 58.0000996706076,
          "Heat sink temperature lower_\u00b0C": 25.5690002441406,
          "Torque_\u00b5N.m": 2633.25870037079,
          "Step time_s": 131.528854370117,
          "Results Step Id": "d20834fe-bc08-4c88-9802-0d0264bb95af",
          "Termination reason": "Steady state",
          "Temperature_\u00b0C": 26.6909008026123,
          "Procedure Step Id": "3d40f2ad-8b2b-4973-879a-cda8c19d24a9",
          "Velocity_rad/s": 1.31962752342224
        },
        {
          "Displacement_rad": 13.3177003860474,
          "Axial force_N": 0.0363865867257118,
          "Gap_\u00b5m": 58.0347004870418,
          "Heat sink temperature lower_\u00b0C": 25.5559997558594,
          "Torque_\u00b5N.m": 2303.35630476475,
          "Step time_s": 144.602737426758,
          "Results Step Id": "d20834fe-bc08-4c88-9802-0d0264bb95af",
          "Termination reason": "Steady state",
          "Temperature_\u00b0C": 26.6938991546631,
          "Procedure Step Id": "3d40f2ad-8b2b-4973-879a-cda8c19d24a9",
          "Velocity_rad/s": 1.04821741580963
        },
        {
          "Displacement_rad": 10.8176002502441,
          "Axial force_N": 0.0146254496648908,
          "Gap_\u00b5m": 58.0328996875323,
          "Heat sink temperature lower_\u00b0C": 25.5610008239746,
          "Torque_\u00b5N.m": 1969.23152543604,
          "Step time_s": 157.685928344727,
          "Results Step Id": "d20834fe-bc08-4c88-9802-0d0264bb95af",
          "Termination reason": "Steady state",
          "Temperature_\u00b0C": 26.6187000274658,
          "Procedure Step Id": "3d40f2ad-8b2b-4973-879a-cda8c19d24a9",
          "Velocity_rad/s": 0.832633554935455
        },
        {
          "Displacement_rad": 8.58701992034912,
          "Axial force_N": 0.00201962538994849,
          "Gap_\u00b5m": 58.0318010179326,
          "Heat sink temperature lower_\u00b0C": 25.5480003356934,
          "Torque_\u00b5N.m": 1654.60852440447,
          "Step time_s": 170.748184204102,
          "Results Step Id": "d20834fe-bc08-4c88-9802-0d0264bb95af",
          "Termination reason": "Steady state",
          "Temperature_\u00b0C": 26.7194995880127,
          "Procedure Step Id": "3d40f2ad-8b2b-4973-879a-cda8c19d24a9",
          "Velocity_rad/s": 0.661377251148224
        },
        {
          "Displacement_rad": 6.82686996459961,
          "Axial force_N": -0.0117331743240356,
          "Gap_\u00b5m": 58.0589003220666,
          "Heat sink temperature lower_\u00b0C": 25.5209999084473,
          "Torque_\u00b5N.m": 1369.02974918485,
          "Step time_s": 183.868453979492,
          "Results Step Id": "d20834fe-bc08-4c88-9802-0d0264bb95af",
          "Termination reason": "Steady state",
          "Temperature_\u00b0C": 26.7070007324219,
