Repository: rheopy/rheofit

# ⚗️ rheofit
**Turn flow curves into material physics.** `rheofit` fits viscosity–vs–shear-rate data to
constitutive models whose parameters have often a direct or intuitive *material properties connection* — yield stress, zero-shear viscosity,
relaxation time, shear thinning index — and hands you quantified material properties that connect the fingerprint to the material. We start with the equilibrium flow curve of a material which is clearly not a complete fingerprint, there are many material properties we are still missing but we believe is a good pragmatic way to start the efort.

File: rheofit/data/linear_polymer_HA_solution.json (part 7 of 9)
{
          "Complex viscosity_Pa.s": 1.91855502128601,
          "Dynamic viscosity_Pa.s": 1.88373279571533,
          "Angular frequency_rad/s": 1.00000035762787,
          "Complex modulus_Pa": 1.91855573654175,
          "Torque (step)_\u00b5N.m": 0.0752714015561651,
          "Loss compliance_1/MPa": 511765.06280899,
          "Strain constant_1/rad": 56.4490432739258,
          "Storage compliance_1/MPa": 98855.6817173958,
          "Raw phase_\u00b0": 79.5121582414644,
          "Torque_\u00b5N.m": 0.0752714015561651,
          "Step time_s": 147.894790649414,
          "1/temperature_1/K": 0.00335399946197867,
          "Oscillation strain_%": 0.504495715722442,
          "Oscillation torque (sample)_\u00b5N.m": 0.547336355793959,
          "Oscillation stress (cmd)_Pa": 0.0096648083999753,
          "Run time_s": 1418.52600097656,
          "Oscillation strain (cmd)_%": 0.504496321082115,
          "Frequency_Hz": 0.159154996275902,
          "Results Step Id": "fb83b26a-70c6-4a59-8309-96448b17fdb7",
          "Stiffness_N.m/rad": 0.00611524982377887,
          "G*/sin(delta)_kPa": 0.00195402157306671,
          "G*.sin(delta)_kPa": 0.00188373351097107,
          "Tan(delta)": 5.17689037322998,
          "Temperature_\u00b0C": 25.0014991760254,
          "Oscillation strain rate_1/s": 0.00504495901986957,
          "Oscillation torque_\u00b5N.m": 0.546532021417079,
          "Stress (step)_Pa": 0.00133109057787806,
          "Procedure Step Id": "a7011543-b185-41a6-973a-bc33e519edab",
          "Oscillation stress_Pa": 0.00967903155833483,
          "Phase angle_\u00b0": 79.067048473633,
          "Date and time": "2024-08-27T15:31:18.888818Z",
          "Time_s": 1397.43127441406,
          "Complex compliance_1/MPa": 521225.392818451,
          "Loss modulus_Pa": 1.88373351097107,
          "Out of phase component of \u03b7*_Pa.s": 0.363873541355133,
          "Velocity_rad/s": 5.3550900247501E-07,
          "Oscillation displacement_rad": 8.93719843588769E-05,
          "Stress_Pa": 0.00133109057787806
        },
        {
          "Axial force_N": -0.022605000063777,
          "Gap_\u00b5m": 30.0382998830173,
          "Shear rate_1/s": -8.10134133644169E-06,
          "Normal stress_Pa": -15.989767074585,
          "Storage modulus_Pa": 0.240396156907082,
          "Normal stress coefficient_Pa.s\u00b2": -243628605440,
          "Viscosity_Pa.s": -169.317611694336,
          "Complex viscosity_Pa.s": 1.94262564182281,
          "Dynamic viscosity_Pa.s": 1.9189065694809,
          "Angular frequency_rad/s": 0.794326543807983,
          "Complex modulus_Pa": 1.54307913780212,
          "Torque (step)_\u00b5N.m": 0.0775677975184408,
          "Loss compliance_1/MPa": 640142.261981964,
          "Strain constant_1/rad": 56.4490432739258,
          "Storage compliance_1/MPa": 100960.433483124,
          "Raw phase_\u00b0": 81.3884931687369,
          "Torque_\u00b5N.m": 0.0775677975184408,
          "Step time_s": 159.572174072266,
          "1/temperature_1/K": 0.00335406698286533,
          "Oscillation strain_%": 0.508894678205252,
          "Oscillation torque (sample)_\u00b5N.m": 0.444056752257893,
          "Oscillation stress (cmd)_Pa": 0.00784520711749792,
          "Run time_s": 1430.20336914063,
          "Oscillation strain (cmd)_%": 0.50889509730041,
          "Frequency_Hz": 0.126420989632607,
          "Results Step Id": "fb83b26a-70c6-4a59-8309-96448b17fdb7",
          "Stiffness_N.m/rad": 0.0049210200086236,
          "G*/sin(delta)_kPa": 0.00156215274333954,
          "G*.sin(delta)_kPa": 0.00152423846721649,
          "Tan(delta)": 6.34052658081055,
          "Temperature_\u00b0C": 24.9955005645752,
          "Oscillation strain rate_1/s": 0.00404228549450636,
          "Oscillation torque_\u00b5N.m": 0.443635997271485,
          "Stress (step)_Pa": 0.00137169985100627,
          "Procedure Step Id": "a7011543-b185-41a6-973a-bc33e519edab",
          "Oscillation stress_Pa": 0.00785264745354652,
          "Phase angle_\u00b0": 81.0373872944524,
          "Date and time": "2024-08-27T15:31:30.565818Z",
          "Time_s": 1409.10864257813,
          "Complex compliance_1/MPa": 648054.897785187,
          "Loss modulus_Pa": 1.52423846721649,
          "Out of phase component of \u03b7*_Pa.s": 0.302641481161118,
          "Velocity_rad/s": -1.43516004413868E-07,
          "Oscillation displacement_rad": 9.01512321433984E-05,
          "Stress_Pa": 0.00137169985100627
        },
        {
          "Axial force_N": -0.0368230007588863,
          "Gap_\u00b5m": 30.0078991131159,
          "Shear rate_1/s": -1.42302387757809E-05,
          "Normal stress_Pa": -26.0469455718994,
          "Storage modulus_Pa": 0.159836858510971,
          "Normal stress coefficient_Pa.s\u00b2": -128627081216,
          "Viscosity_Pa.s": -98.2574844360352,
          "Complex viscosity_Pa.s": 1.96327698230743,
          "Dynamic viscosity_Pa.s": 1.94686496257782,
          "Angular frequency_rad/s": 0.6309574842453,
          "Complex modulus_Pa": 1.23874425888062,
          "Torque (step)_\u00b5N.m": 0.0790679024476049,
          "Loss compliance_1/MPa": 800520.777702332,
          "Strain constant_1/rad": 56.4490432739258,
          "Storage compliance_1/MPa": 104163.028299809,
          "Raw phase_\u00b0": 82.8633154256503,
          "Torque_\u00b5N.m": 0.0790679024476049,
          "Step time_s": 173.064590454102,
          "1/temperature_1/K": 0.00335394451394677,
          "Oscillation strain_%": 0.507577275857329,
          "Oscillation torque (sample)_\u00b5N.m": 0.355554504949396,
          "Oscillation stress (cmd)_Pa": 0.00628370232880116,
          "Run time_s": 1443.69580078125,
          "Oscillation strain (cmd)_%": 0.507577508687973,
          "Frequency_Hz": 0.100420005619526,
          "Results Step Id": "fb83b26a-70c6-4a59-8309-96448b17fdb7",
          "Stiffness_N.m/rad": 0.00395177491009235,
          "G*/sin(delta)_kPa": 0.00124918687343597,
          "G*.sin(delta)_kPa": 0.0012283890247345,
          "Tan(delta)": 7.68526792526245,
          "Temperature_\u00b0C": 25.0063991546631,
          "Oscillation strain rate_1/s": 0.00320259691216052,
          "Oscillation torque_\u00b5N.m": 0.355335004087465,
          "Stress (step)_Pa": 0.00139822752680629,
          "Procedure Step Id": "a7011543-b185-41a6-973a-bc33e519edab",
          "Oscillation stress_Pa": 0.00628758408129215,
          "Phase angle_\u00b0": 82.5863785755629,
          "Date and time": "2024-08-27T15:31:44.058818Z",
          "Time_s": 1422.60107421875,
          "Complex compliance_1/MPa": 807269.155979156,
          "Loss modulus_Pa": 1.2283890247345,
          "Out of phase component of \u03b7*_Pa.s": 0.253324300050735,
          "Velocity_rad/s": -2.52089989771775E-07,
          "Oscillation displacement_rad": 8.9917826699093E-05,
          "Stress_Pa": 0.00139822752680629
        },
        {
          "Axial force_N": -0.0288704000413418,
          "Gap_\u00b5m": 30.0151004921645,
          "Shear rate_1/s": 1.32533323267126E-05,
          "Normal stress_Pa": -20.421630859375,
          "Storage modulus_Pa": 0.120586700737476,
          "Normal stress coefficient_Pa.s\u00b2": -116262658048,
          "Viscosity_Pa.s": 104.127212524414,
          "Complex viscosity_Pa.s": 2.02834153175354,
          "Dynamic viscosity_Pa.s": 2.0140209197998,
          "Angular frequency_rad/s": 0.501188337802887,
          "Complex modulus_Pa": 1.01658117771149,
          "Torque (step)_\u00b5N.m": 0.0780390010390875,
          "Loss compliance_1/MPa": 976744.174957275,
          "Strain constant_1/rad": 56.4490432739258,
          "Storage compliance_1/MPa": 116685.047745705,
          "Raw phase_\u00b0": 83.4006942189794,
          "Torque_\u00b5N.m": 0.0780390010390875,
          "Step time_s": 189.420928955078,
          "1/temperature_1/K": 0.00335399061441422,
          "Oscillation strain_%": 0.505484128370881,
          "Oscillation torque (sample)_\u00b5N.m": 0.290584182494058,
          "Oscillation stress (cmd)_Pa": 0.00513640744611621,
          "Run time_s": 1460.05212402344,
          "Oscillation strain (cmd)_%": 0.505484361201525,
          "Frequency_Hz": 0.0797666013240814,
          "Results Step Id": "fb83b26a-70c6-4a59-8309-96448b17fdb7",
          "Stiffness_N.m/rad": 0.00324362539686263,
          "G*/sin(delta)_kPa": 0.00102380955219269,
          "G*.sin(delta)_kPa": 0.00100940382480621,
          "Tan(delta)": 8.370774269104,
          "Temperature_\u00b0C": 25.0023002624512,
          "Oscillation strain rate_1/s": 0.00253342743963003,
          "Oscillation torque_\u00b5N.m": 0.290456995344357,
          "Stress (step)_Pa": 0.00138003251049668,
          "Procedure Step Id": "a7011543-b185-41a6-973a-bc33e519edab",
          "Oscillation stress_Pa": 0.00513865659013391,
          "Phase angle_\u00b0": 83.1875445055508,
          "Date and time": "2024-08-27T15:32:00.414818Z",
          "Time_s": 1438.95739746094,
          "Complex compliance_1/MPa": 983689.248561859,
          "Loss modulus_Pa": 1.00940382480621,
          "Out of phase component of \u03b7*_Pa.s": 0.240601569414139,
          "Velocity_rad/s": 2.34783996688748E-07,
          "Oscillation displacement_rad": 8.95470220712014E-05,
          "Stress_Pa": 0.00138003251049668
        },
        {
          "Axial force_N": -0.0345430001616478,
          "Gap_\u00b5m": 30.0325991702266,
          "Shear rate_1/s": -1.31854803839815E-05,
          "Normal stress_Pa": -24.4341735839844,
          "Storage modulus_Pa": 0.0747017562389374,
          "Normal stress coefficient_Pa.s\u00b2": -140541870080,
          "Viscosity_Pa.s": -100.877471923828,
          "Complex viscosity_Pa.s": 2.04596161842346,
          "Dynamic viscosity_Pa.s": 2.0373387336731,
          "Angular frequency_rad/s": 0.398107022047043,
          "Complex modulus_Pa": 0.814511656761169,
          "Torque (step)_\u00b5N.m": 0.0752163984429899,
          "Loss compliance_1/MPa": 1222555.16052246,
          "Strain constant_1/rad": 56.4490432739258,
          "Storage compliance_1/MPa": 112599.432468414,
          "Raw phase_\u00b0": 84.9061088931852,
          "Torque_\u00b5N.m": 0.0752163984429899,
          "Step time_s": 208.969451904297,
          "1/temperature_1/K": 0.00335403438657522,
          "Oscillation strain_%": 0.499004498124123,
          "Oscillation torque (sample)_\u00b5N.m": 0.22983923031461,
          "Oscillation stress (cmd)_Pa": 0.00406336691230536,
          "Run time_s": 1479.60070800781,
          "Oscillation strain (cmd)_%": 0.499004637822509,
          "Frequency_Hz": 0.0633606985211372,
          "Results Step Id": "fb83b26a-70c6-4a59-8309-96448b17fdb7",
          "Stiffness_N.m/rad": 0.00259932409971952,
          "G*/sin(delta)_kPa": 0.000817959010601044,
          "G*.sin(delta)_kPa": 0.00081107884645462,
          "Tan(delta)": 10.8575611114502,
          "Temperature_\u00b0C": 24.9983997344971,
          "Oscillation strain rate_1/s": 0.00198657205328345,
          "Oscillation torque_\u00b5N.m": 0.229777995741642,
          "Stress (step)_Pa": 0.00133011792786419,
          "Procedure Step Id": "a7011543-b185-41a6-973a-bc33e519edab",
          "Oscillation stress_Pa": 0.00406445004045963,
          "Phase angle_\u00b0": 84.7378062018469,
          "Date and time": "2024-08-27T15:32:19.963818Z",
          "Time_s": 1458.50598144531,
          "Complex compliance_1/MPa": 1227729.5589447,
          "Loss modulus_Pa": 0.81107884645462,
          "Out of phase component of \u03b7*_Pa.s": 0.187642395496368,
          "Velocity_rad/s": -2.33581999964372E-07,
          "Oscillation displacement_rad": 8.83991306181997E-05,
          "Stress_Pa": 0.00133011792786419
        },
        {
          "Axial force_N": -0.0325766988098621,
          "Gap_\u00b5m": 30.0393003271893,
          "Shear rate_1/s": -4.67156451122719E-06,
          "Normal stress_Pa": -23.0433006286621,
          "Storage modulus_Pa": 0.0558682903647423,
          "Normal stress coefficient_Pa.s\u00b2": -1055893159936,
          "Viscosity_Pa.s": -291.822631835938,
          "Complex viscosity_Pa.s": 2.04353046417236,
          "Dynamic viscosity_Pa.s": 2.03587913513184,
          "Angular frequency_rad/s": 0.316227704286575,
          "Complex modulus_Pa": 0.646220922470093,
          "Torque (step)_\u00b5N.m": 0.0770910020264637,
          "Loss compliance_1/MPa": 1541664.48116302,
          "Strain constant_1/rad": 56.4490432739258,
          "Storage compliance_1/MPa": 133783.683180809,
          "Raw phase_\u00b0": 85.1742689501891,
          "Torque_\u00b5N.m": 0.0770910020264637,
          "Step time_s": 232.534652709961,
          "1/temperature_1/K": 0.00335411890409887,
          "Oscillation strain_%": 0.502055278047919,
          "Oscillation torque (sample)_\u00b5N.m": 0.183465715508646,
          "Oscillation stress (cmd)_Pa": 0.00324373668991029,
          "Run time_s": 1503.16589355469,
          "Oscillation strain (cmd)_%": 0.502055371180177,
          "Frequency_Hz": 0.0503292009234428,
          "Results Step Id": "fb83b26a-70c6-4a59-8309-96448b17fdb7",
          "Stiffness_N.m/rad": 0.002062400104478,
          "G*/sin(delta)_kPa": 0.000648649573326111,
          "G*.sin(delta)_kPa": 0.000643801391124725,
          "Tan(delta)": 11.5235614776611,
          "Temperature_\u00b0C": 24.9909000396729,
          "Oscillation strain rate_1/s": 0.00158763793297112,
          "Oscillation torque_\u00b5N.m": 0.183428994660062,
          "Stress (step)_Pa": 0.00136326823849231,
          "Procedure Step Id": "a7011543-b185-41a6-973a-bc33e519edab",
          "Oscillation stress_Pa": 0.00324438628740609,
          "Phase angle_\u00b0": 85.0403699217001,
          "Date and time": "2024-08-27T15:32:43.528818Z",
          "Time_s": 1482.07116699219,
          "Complex compliance_1/MPa": 1547458.41026306,
          "Loss modulus_Pa": 0.643801391124725,
          "Out of phase component of \u03b7*_Pa.s": 0.176671087741852,
          "Velocity_rad/s": -8.27571966510732E-08,
          "Oscillation displacement_rad": 8.8939574197866E-05,
          "Stress_Pa": 0.00136326823849231
        },
        {
          "Axial force_N": -0.0292713008821011,
          "Gap_\u00b5m": 30.0212996080518,
          "Shear rate_1/s": 4.1861540012178E-06,
          "Normal stress_Pa": -20.7052097320557,
          "Storage modulus_Pa": 0.0286895856261253,
          "Normal stress coefficient_Pa.s\u00b2": -1181542121472,
          "Viscosity_Pa.s": 334.201263427734,
          "Complex viscosity_Pa.s": 2.07213139533997,
          "Dynamic viscosity_Pa.s": 2.0689811706543,
          "Angular frequency_rad/s": 0.251188546419144,
          "Complex modulus_Pa": 0.520495712757111,
          "Torque (step)_\u00b5N.m": 0.0791126026911115,
          "Loss compliance_1/MPa": 1918324.58972931,
          "Strain constant_1/rad": 56.4490432739258,
          "Storage compliance_1/MPa": 105898.61869812,
          "Raw phase_\u00b0": 86.9453848132976,
          "Torque_\u00b5N.m": 0.0791126026911115,
          "Step time_s": 261.263824462891,
          "1/temperature_1/K": 0.00335403438657522,
          "Oscillation strain_%": 0.499955751001835,
          "Oscillation torque (sample)_\u00b5N.m": 0.147153670582156,
          "Oscillation stress (cmd)_Pa": 0.00260198884643614,
          "Run time_s": 1531.89501953125,
          "Oscillation strain (cmd)_%": 0.499955844134092,
          "Frequency_Hz": 0.0399778969585896,
          "Results Step Id": "fb83b26a-70c6-4a59-8309-96448b17fdb7",
          "Stiffness_N.m/rad": 0.00166131800506264,
          "G*/sin(delta)_kPa": 0.000521288216114044,
          "G*.sin(delta)_kPa": 0.000519704401493072,
          "Tan(delta)": 18.1147289276123,
          "Temperature_\u00b0C": 24.9983997344971,
          "Oscillation strain rate_1/s": 0.0012558315647766,
          "Oscillation torque_\u00b5N.m": 0.14713900498009,
          "Stress (step)_Pa": 0.0013990179868415,
          "Procedure Step Id": "a7011543-b185-41a6-973a-bc33e519edab",
          "Oscillation stress_Pa": 0.00260224821977317,
          "Phase angle_\u00b0": 86.8402682019711,
          "Date and time": "2024-08-27T15:33:12.257818Z",
          "Time_s": 1510.80029296875,
          "Complex compliance_1/MPa": 1921245.45574188,
          "Loss modulus_Pa": 0.519704401493073,
          "Out of phase component of \u03b7*_Pa.s": 0.114215344190598,
          "Velocity_rad/s": 7.41581018814941E-08,
          "Oscillation displacement_rad": 8.85676345205866E-05,
          "Stress_Pa": 0.0013990179868415
        },
        {
          "Axial force_N": -0.0363336987793446,
          "Gap_\u00b5m": 30.0291994790314,
          "Shear rate_1/s": 1.78321968746786E-07,
          "Normal stress_Pa": -25.700834274292,
          "Storage modulus_Pa": 0.0222223363816738,
          "Normal stress coefficient_Pa.s\u00b2": -808234730389504,
          "Viscosity_Pa.s": 8070.1953125,
          "Complex viscosity_Pa.s": 2.06456923484802,
          "Dynamic viscosity_Pa.s": 2.06156277656555,
          "Angular frequency_rad/s": 0.199526324868202,
          "Complex modulus_Pa": 0.411935895681381,
          "Torque (step)_\u00b5N.m": 0.0813788005871174,
          "Loss compliance_1/MPa": 2424027.20451355,
          "Strain constant_1/rad": 56.4490432739258,
          "Storage compliance_1/MPa": 130957.558751106,
          "Raw phase_\u00b0": 86.9914202883034,
          "Torque_\u00b5N.m": 0.0813788005871174,
          "Step time_s": 296.453399658203,
          "1/temperature_1/K": 0.00335405464284122,
          "Oscillation strain_%": 0.500386161729693,
          "Oscillation torque (sample)_\u00b5N.m": 0.116562098639861,
          "Oscillation stress (cmd)_Pa": 0.00206110952422023,
          "Run time_s": 1567.08459472656,
          "Oscillation strain (cmd)_%": 0.500386208295822,
          "Frequency_Hz": 0.0317556001245975,
          "Results Step Id": "fb83b26a-70c6-4a59-8309-96448b17fdb7",
          "Stiffness_N.m/rad": 0.00131484540179372,
          "G*/sin(delta)_kPa": 0.00041253662109375,
          "G*.sin(delta)_kPa": 0.000411336064338684,
          "Tan(delta)": 18.5100212097168,
          "Temperature_\u00b0C": 24.9965991973877,
          "Oscillation strain rate_1/s": 0.000998402130790055,
          "Oscillation torque_\u00b5N.m": 0.116552996587416,
          "Stress (step)_Pa": 0.00143909314647317,
          "Procedure Step Id": "a7011543-b185-41a6-973a-bc33e519edab",
          "Oscillation stress_Pa": 0.00206127041019499,
          "Phase angle_\u00b0": 86.9076138671874,
          "Date and time": "2024-08-27T15:33:47.447818Z",
          "Time_s": 1545.98986816406,
          "Complex compliance_1/MPa": 2427562.23678589,
          "Loss modulus_Pa": 0.411336064338684,
          "Out of phase component of \u03b7*_Pa.s": 0.111375458538532,
          "Velocity_rad/s": 3.15898995850716E-09,
          "Oscillation displacement_rad": 8.86438792804256E-05,
          "Stress_Pa": 0.00143909314647317
        },
        {
          "Axial force_N": -0.0318286009132862,
          "Gap_\u00b5m": 30.0509000226157,
          "Shear rate_1/s": 5.01594922752702E-06,
          "Normal stress_Pa": -22.5141296386719,
          "Storage modulus_Pa": 0.0105167888104916,
          "Normal stress coefficient_Pa.s\u00b2": -894847221760,
          "Viscosity_Pa.s": 275.378143310547,
          "Complex viscosity_Pa.s": 2.07500052452087,
          "Dynamic viscosity_Pa.s": 2.07393932342529,
          "Angular frequency_rad/s": 0.158489584922791,
          "Complex modulus_Pa": 0.328865975141525,
          "Torque (step)_\u00b5N.m": 0.0781097000412956,
          "Loss compliance_1/MPa": 3039197.20649719,
          "Strain constant_1/rad": 56.4490432739258,
          "Storage compliance_1/MPa": 97240.075469017,
          "Raw phase_\u00b0": 88.233722415302,
          "Torque_\u00b5N.m": 0.0781097000412956,
          "Step time_s": 339.942352294922,
          "1/temperature_1/K": 0.00335404579527676,
          "Oscillation strain_%": 0.497312983497977,
          "Oscillation torque (sample)_\u00b5N.m": 0.0924849672401251,
          "Oscillation stress (cmd)_Pa": 0.00163543375674635,
          "Run time_s": 1610.57360839844,
          "Oscillation strain (cmd)_%": 0.497312983497977,
          "Frequency_Hz": 0.0252244006842375,
          "Results Step Id": "fb83b26a-70c6-4a59-8309-96448b17fdb7",
          "Stiffness_N.m/rad": 0.00104974082205445,
          "G*/sin(delta)_kPa": 0.000329034268856049,
          "G*.sin(delta)_kPa": 0.000328697770833969,
          "Tan(delta)": 31.2545757293701,
          "Temperature_\u00b0C": 24.9974002838135,
          "Oscillation strain rate_1/s": 0.000788189296144992,
          "Oscillation torque_\u00b5N.m": 0.0924815992675576,
          "Stress (step)_Pa": 0.0013812828110531,
          "Procedure Step Id": "a7011543-b185-41a6-973a-bc33e519edab",
          "Oscillation stress_Pa": 0.00163549324497581,
          "Phase angle_\u00b0": 88.1674285992179,
          "Date and time": "2024-08-27T15:34:30.936818Z",
          "Time_s": 1589.47888183594,
          "Complex compliance_1/MPa": 3040752.41088867,
          "Loss modulus_Pa": 0.328697770833969,
          "Out of phase component of \u03b7*_Pa.s": 0.0663563385605812,
          "Velocity_rad/s": 8.88580018454377E-08,
          "Oscillation displacement_rad": 8.80994557519443E-05,
          "Stress_Pa": 0.0013812828110531
        },
        {
          "Axial force_N": -0.037780798971653,
          "Gap_\u00b5m": 30.0338997476501,
          "Shear rate_1/s": -1.4957698795115E-06,
          "Normal stress_Pa": -26.7244491577148,
          "Storage modulus_Pa": 0.00817386154085398,
          "Normal stress coefficient_Pa.s\u00b2": -11944808415232,
          "Viscosity_Pa.s": -958.689575195313,
          "Complex viscosity_Pa.s": 2.04149270057678,
          "Dynamic viscosity_Pa.s": 2.04045987129211,
          "Angular frequency_rad/s": 0.125892415642738,
          "Complex modulus_Pa": 0.257008463144302,
          "Torque (step)_\u00b5N.m": 0.0810896025882357,
          "Loss compliance_1/MPa": 3888954.16259766,
          "Strain constant_1/rad": 56.4490432739258,
          "Storage compliance_1/MPa": 123746.59627676,
          "Raw phase_\u00b0": 88.230990339634,
          "Torque_\u00b5N.m": 0.0810896025882357,
          "Step time_s": 393.452453613281,
          "1/temperature_1/K": 0.00335395894944668,
          "Oscillation strain_%": 0.500836689025164,
          "Oscillation torque (sample)_\u00b5N.m": 0.0727890352436589,
          "Oscillation stress (cmd)_Pa": 0.00128715496975929,
          "Run time_s": 1664.08361816406,
          "Oscillation strain (cmd)_%": 0.500836689025164,
          "Frequency_Hz": 0.0200363993644714,
          "Results Step Id": "fb83b26a-70c6-4a59-8309-96448b17fdb7",
          "Stiffness_N.m/rad": 0.000820377317722887,
          "G*/sin(delta)_kPa": 0.000257138550281525,
          "G*.sin(delta)_kPa": 0.000256878435611725,
          "Tan(delta)": 31.4267559051514,
          "Temperature_\u00b0C": 25.0051002502441,
          "Oscillation strain rate_1/s": 0.000630515394732356,
          "Oscillation torque_\u00b5N.m": 0.0727868965100242,
          "Stress (step)_Pa": 0.00143397902138531,
          "Procedure Step Id": "a7011543-b185-41a6-973a-bc33e519edab",
          "Oscillation stress_Pa": 0.00128719268832356,
          "Phase angle_\u00b0": 88.1774621471086,
          "Date and time": "2024-08-27T15:35:24.446818Z",
          "Time_s": 1642.98889160156,
          "Complex compliance_1/MPa": 3890922.54638672,
          "Loss modulus_Pa": 0.256878435611725,
          "Out of phase component of \u03b7*_Pa.s": 0.0649273544549942,
          "Velocity_rad/s": -2.6497700034156E-08,
          "Oscillation displacement_rad": 8.8723681983538E-05,
          "Stress_Pa": 0.00143397902138531
        },
        {
          "Axial force_N": -0.0315786004066467,
          "Gap_\u00b5m": 29.9882995022926,
          "Shear rate_1/s": -2.52346399065573E-06,
          "Normal stress_Pa": -22.3372898101807,
          "Storage modulus_Pa": 0.00763446511700749,
          "Normal stress coefficient_Pa.s\u00b2": -3507811516416,
          "Viscosity_Pa.s": -560.751403808594,
          "Complex viscosity_Pa.s": 2.09145474433899,
          "Dynamic viscosity_Pa.s": 2.09006071090698,
          "Angular frequency_rad/s": 0.100000038743019,
          "Complex modulus_Pa": 0.209145545959473,
          "Torque (step)_\u00b5N.m": 0.0800184025706585,
          "Loss compliance_1/MPa": 4778172.49298096,
          "Strain constant_1/rad": 56.4490432739258,
          "Storage compliance_1/MPa": 174534.663558006,
          "Raw phase_\u00b0": 87.9495523948837,
          "Torque_\u00b5N.m": 0.0800184025706585,
          "Step time_s": 460.011840820313,
          "1/temperature_1/K": 0.00335399061441422,
          "Oscillation strain_%": 0.499896332621574,
          "Oscillation torque (sample)_\u00b5N.m": 0.0591222537593694,
          "Oscillation stress (cmd)_Pa": 0.00104548351373523,
          "Run time_s": 1730.64306640625,
          "Oscillation strain (cmd)_%": 0.499896332621574,
          "Frequency_Hz": 0.0159155000001192,
          "Results Step Id": "fb83b26a-70c6-4a59-8309-96448b17fdb7",
          "Stiffness_N.m/rad": 0.000667599786538631,
          "G*/sin(delta)_kPa": 0.000209285020828247,
          "G*.sin(delta)_kPa": 0.000209006160497665,
          "Tan(delta)": 27.3766403198242,
          "Temperature_\u00b0C": 25.0023002624512,
          "Oscillation strain rate_1/s": 0.000499896530527622,
          "Oscillation torque_\u00b5N.m": 0.0591207012234918,
          "Stress (step)_Pa": 0.00141503603663296,
          "Procedure Step Id": "a7011543-b185-41a6-973a-bc33e519edab",
          "Oscillation stress_Pa": 0.00104551098775119,
          "Phase angle_\u00b0": 87.9080589956758,
          "Date and time": "2024-08-27T15:36:31.005818Z",
          "Time_s": 1709.54833984375,
          "Complex compliance_1/MPa": 4781359.19570923,
          "Loss modulus_Pa": 0.209006160497665,
          "Out of phase component of \u03b7*_Pa.s": 0.0763446241617203,
          "Velocity_rad/s": -4.47033983164147E-08,
          "Oscillation displacement_rad": 8.85570989339612E-05,
          "Stress_Pa": 0.00141503603663296
        }
      ]
    },
    "Original": {
      "Classification": {
        "Id": "Unmodified",
        "Description": "Data from the original experiment"
      },
      "ResultsSteps": [
        {
          "Id": "a52e9757-fc1f-4e6e-a95f-016d300e9ba3",
          "SourceProcedureStepId": "40470112-f83a-419a-922e-3ba43af61da7",
          "Name": "Amplitude sweep - 1"
        },
        {
          "Id": "e92a97e5-325c-420d-8332-150c9d185a93",
          "SourceProcedureStepId": "238f4405-bbb8-4ad8-9d70-f99f8e524071",
          "Name": "Flow sweep - 2"
        },
        {
          "Id": "fb83b26a-70c6-4a59-8309-96448b17fdb7",
          "SourceProcedureStepId": "a7011543-b185-41a6-973a-bc33e519edab",
          "Name": "Frequency sweep - 3"
        }
      ],
      "ColumnHeaders": {
        "Oscillation displacement_rad": {
          "DisplayName": "Oscillation displacement",
          "ValueType": "Number",
          "Unit": {
            "Name": "rad"
          }
        },
        "Oscillation torque_\u00b5N.m": {
          "DisplayName": "Oscillation torque",
          "ValueType": "Number",
          "Unit": {
            "Name": "\u00b5N.m"
          }
        },
        "Gap_\u00b5m": {
          "DisplayName": "Gap",
          "ValueType": "Number",
          "Unit": {
            "Name": "\u00b5m"
          }
        },
        "Angular frequency_rad/s": {
          "DisplayName": "Angular frequency",
          "ValueType": "Number",
          "Unit": {
            "Name": "rad/s"
          }
        },
        "Raw phase_\u00b0": {
          "DisplayName": "Raw phase",
          "ValueType": "Number",
          "Unit": {
            "Name": "\u00b0"
          }
        },
        "Procedure Step Id": {
          "DisplayName": "Procedure Step Id",
          "ValueType": "Uuid"
        },
        "Results Step Id": {
          "DisplayName": "Results Step Id",
          "ValueType": "Uuid"
        },
        "Displacement_rad": {
          "DisplayName": "Displacement",
          "ValueType": "Number",
          "Unit": {
            "Name": "rad"
          }
        },
        "Step time_s": {
          "DisplayName": "Step time",
          "ValueType": "Number",
          "Unit": {
            "Name": "s"
          }
        },
        "Axial force_N": {
          "DisplayName": "Axial force",
          "ValueType": "Number",
          "Unit": {
            "Name": "N"
          }
        },
        "Velocity_rad/s": {
          "DisplayName": "Velocity",
          "ValueType": "Number",
          "Unit": {
            "Name": "rad/s"
          }
        },
        "Torque_\u00b5N.m": {
          "DisplayName": "Torque",
          "ValueType": "Number",
          "Unit": {
            "Name": "\u00b5N.m"
          }
        },
        "Termination reason": {
          "DisplayName": "Termination reason",
          "ValueType": "Text"
        },
        "Temperature_\u00b0C": {
          "DisplayName": "Temperature",
          "ValueType": "Number",
          "Unit": {
            "Name": "\u00b0C"
          }
        }
      },
      "Rows": [
        {
          "Axial force_N": -0.0265951994806528,
          "Gap_\u00b5m": 30.0566007354064,
          "Angular frequency_rad/s": 1.00000035762787,
          "Raw phase_\u00b0": 87.5326581385136,
          "Torque_\u00b5N.m": 0.000558392998506463,
          "Step time_s": 9.44484615325928,
          "Results Step Id": "a52e9757-fc1f-4e6e-a95f-016d300e9ba3",
          "Temperature_\u00b0C": 25.0118007659912,
          "Oscillation torque_\u00b5N.m": 708.242005202919,
          "Procedure Step Id": "40470112-f83a-419a-922e-3ba43af61da7",
          "Velocity_rad/s": 1.33550997816201E-06,
          "Oscillation displacement_rad": 0.17720527946949
        },
        {
          "Axial force_N": -0.0132657000795007,
          "Gap_\u00b5m": 30.0308001897065,
          "Angular frequency_rad/s": 1.00000035762787,
          "Raw phase_\u00b0": 86.97079311701,
          "Torque_\u00b5N.m": 0.0097922896458158,
          "Step time_s": 19.4539852142334,
          "Results Step Id": "a52e9757-fc1f-4e6e-a95f-016d300e9ba3",
          "Temperature_\u00b0C": 25.0030994415283,
          "Oscillation torque_\u00b5N.m": 600.180006586015,
          "Procedure Step Id": "40470112-f83a-419a-922e-3ba43af61da7",
          "Velocity_rad/s": 1.63166998845554E-06,
          "Oscillation displacement_rad": 0.139243558049202
        },
        {
          "Axial force_N": -0.0226917993277311,
          "Gap_\u00b5m": 30.020399208297,
          "Angular frequency_rad/s": 1.00000035762787,
          "Raw phase_\u00b0": 86.3302306558895,
          "Torque_\u00b5N.m": -0.0298944016208225,
          "Step time_s": 29.3779296875,
          "Results Step Id": "a52e9757-fc1f-4e6e-a95f-016d300e9ba3",
          "Temperature_\u00b0C": 25.0088005065918,
          "Oscillation torque_\u00b5N.m": 508.547003846616,
          "Procedure Step Id": "40470112-f83a-419a-922e-3ba43af61da7",
          "Velocity_rad/s": -1.72294005551521E-06,
          "Oscillation displacement_rad": 0.110579743981361
        },
        {
          "Axial force_N": -0.02512769959867,
          "Gap_\u00b5m": 30.0142000924097,
          "Angular frequency_rad/s": 1.00000035762787,
          "Raw phase_\u00b0": 85.5978294711891,
          "Torque_\u00b5N.m": 0.035979500268013,
          "Step time_s": 39.2257614135742,
          "Results Step Id": "a52e9757-fc1f-4e6e-a95f-016d300e9ba3",
          "Temperature_\u00b0C": 25.0149002075195,
          "Oscillation torque_\u00b5N.m": 427.490012953058,
          "Procedure Step Id": "40470112-f83a-419a-922e-3ba43af61da7",
          "Velocity_rad/s": 2.1038499653514E-06,
          "Oscillation displacement_rad": 0.0878040343523026
        },
        {
          "Axial force_N": -0.0232279002666473,
          "Gap_\u00b5m": 30.0206993415486,
          "Angular frequency_rad/s": 1.00000035762787,
          "Raw phase_\u00b0": 84.7924545453962,
          "Torque_\u00b5N.m": -0.023257999970383,
          "Step time_s": 49.15966796875,
          "Results Step Id": "a52e9757-fc1f-4e6e-a95f-016d300e9ba3",
          "Temperature_\u00b0C": 25.0195999145508,
          "Oscillation torque_\u00b5N.m": 356.678006937727,
          "Procedure Step Id": "40470112-f83a-419a-922e-3ba43af61da7",
          "Velocity_rad/s": -2.39535006585356E-06,
          "Oscillation displacement_rad": 0.0697431713342667
        },
        {
          "Axial force_N": -0.0287987999618053,
          "Gap_\u00b5m": 30.0320007227128,
          "Angular frequency_rad/s": 1.00000035762787,
          "Raw phase_\u00b0": 83.9569243344177,
          "Torque_\u00b5N.m": -0.0199874001793887,
          "Step time_s": 59.0927047729492,
          "Results Step Id": "a52e9757-fc1f-4e6e-a95f-016d300e9ba3",
          "Temperature_\u00b0C": 25.0023994445801,
          "Oscillation torque_\u00b5N.m": 295.337988063693,
          "Procedure Step Id": "40470112-f83a-419a-922e-3ba43af61da7",
          "Velocity_rad/s": 5.87663009810058E-07,
          "Oscillation displacement_rad": 0.0554221794009209
        },
        {
          "Axial force_N": -0.0288922004401684,
          "Gap_\u00b5m": 30.0176998280222,
          "Angular frequency_rad/s": 1.00000035762787,
          "Raw phase_\u00b0": 83.1513649935172,
          "Torque_\u00b5N.m": 0.0187891995295786,
          "Step time_s": 69.0514984130859,
          "Results Step Id": "a52e9757-fc1f-4e6e-a95f-016d300e9ba3",
          "Temperature_\u00b0C": 24.9955997467041,
          "Oscillation torque_\u00b5N.m": 242.770998738706,
          "Procedure Step Id": "40470112-f83a-419a-922e-3ba43af61da7",
          "Velocity_rad/s": -7.79515005433495E-07,
          "Oscillation displacement_rad": 0.0440670326352119
        },
        {
          "Axial force_N": -0.0316772982478142,
          "Gap_\u00b5m": 30.0263000099221,
          "Angular frequency_rad/s": 1.00000035762787,
          "Raw phase_\u00b0": 82.4130352046172,
          "Torque_\u00b5N.m": 0.0198980991683584,
          "Step time_s": 79.0299911499023,
          "Results Step Id": "a52e9757-fc1f-4e6e-a95f-016d300e9ba3",
          "Temperature_\u00b0C": 25.0021991729736,
          "Oscillation torque_\u00b5N.m": 198.199995793402,
          "Procedure Step Id": "40470112-f83a-419a-922e-3ba43af61da7",
          "Velocity_rad/s": 4.18535000790143E-06,
          "Oscillation displacement_rad": 0.0350531674921513
        },
        {
          "Axial force_N": -0.0300159007310867,
          "Gap_\u00b5m": 30.0267001875909,
          "Angular frequency_rad/s": 1.00000035762787,
          "Raw phase_\u00b0": 81.7698704414229,
          "Torque_\u00b5N.m": -0.0224739000742602,
          "Step time_s": 89.0920257568359,
          "Results Step Id": "a52e9757-fc1f-4e6e-a95f-016d300e9ba3",
          "Temperature_\u00b0C": 25.0039005279541,
          "Oscillation torque_\u00b5N.m": 160.796000272967,
          "Procedure Step Id": "40470112-f83a-419a-922e-3ba43af61da7",
          "Velocity_rad/s": -3.73831994693319E-06,
          "Oscillation displacement_rad": 0.0278845801949501
        },
        {
          "Axial force_N": -0.0296621005982161,
          "Gap_\u00b5m": 30.0511001114501,
          "Angular frequency_rad/s": 1.00000035762787,
          "Raw phase_\u00b0": 81.2461656868122,
          "Torque_\u00b5N.m": 0.0573650993374031,
          "Step time_s": 99.0375671386719,
          "Results Step Id": "a52e9757-fc1f-4e6e-a95f-016d300e9ba3",
          "Temperature_\u00b0C": 24.9992008209229,
          "Oscillation torque_\u00b5N.m": 129.720996483229,
          "Procedure Step Id": "40470112-f83a-419a-922e-3ba43af61da7",
          "Velocity_rad/s": 3.79418997908942E-06,
          "Oscillation displacement_rad": 0.0221825987100601
        },
        {
          "Axial force_N": -0.0282495003193617,
          "Gap_\u00b5m": 30.0509000226157,
          "Angular frequency_rad/s": 1.00000035762787,
          "Raw phase_\u00b0": 80.8516539603523,
          "Torque_\u00b5N.m": -0.0580640993064208,
          "Step time_s": 109.05207824707,
          "Results Step Id": "a52e9757-fc1f-4e6e-a95f-016d300e9ba3",
          "Temperature_\u00b0C": 25.005500793457,
          "Oscillation torque_\u00b5N.m": 104.17599696666,
          "Procedure Step Id": "40470112-f83a-419a-922e-3ba43af61da7",
          "Velocity_rad/s": -3.65542996405566E-06,
          "Oscillation displacement_rad": 0.0176431201398373
        },
        {
          "Axial force_N": -0.0315682999789715,
          "Gap_\u00b5m": 30.0442006846424,
          "Angular frequency_rad/s": 1.00000035762787,
          "Raw phase_\u00b0": 80.5705097137362,
          "Torque_\u00b5N.m": 0.0437632010630296,
          "Step time_s": 119.097801208496,
          "Results Step Id": "a52e9757-fc1f-4e6e-a95f-016d300e9ba3",
          "Temperature_\u00b0C": 25.0020999908447,
          "Oscillation torque_\u00b5N.m": 83.4145976114087,
          "Procedure Step Id": "40470112-f83a-419a-922e-3ba43af61da7",
          "Velocity_rad/s": 1.9604199223977E-06,
          "Oscillation displacement_rad": 0.0140300747007132
        },
        {
          "Axial force_N": -0.0357371009886265,
          "Gap_\u00b5m": 30.0258998322533,
          "Angular frequency_rad/s": 1.00000035762787,
          "Raw phase_\u00b0": 80.3713823786736,
          "Torque_\u00b5N.m": -0.00970991020921019,
          "Step time_s": 129.043075561523,
          "Results Step Id": "a52e9757-fc1f-4e6e-a95f-016d300e9ba3",
          "Temperature_\u00b0C": 25.005199432373,
          "Oscillation torque_\u00b5N.m": 66.6468986310065,
          "Procedure Step Id": "40470112-f83a-419a-922e-3ba43af61da7",
          "Velocity_rad/s": -1.07381003999762E-06,
          "Oscillation displacement_rad": 0.0111542334780097
        },
        {
          "Axial force_N": -0.0244459994137287,
          "Gap_\u00b5m": 30.0014999083942,
          "Angular frequency_rad/s": 1.00000035762787,
          "Raw phase_\u00b0": 80.210217235018,
          "Torque_\u00b5N.m": -0.0227787992912454,
          "Step time_s": 139.041595458984,
          "Results Step Id": "a52e9757-fc1f-4e6e-a95f-016d300e9ba3",
          "Temperature_\u00b0C": 25.0034999847412,
          "Oscillation torque_\u00b5N.m": 53.1283003510907,
          "Procedure Step Id": "40470112-f83a-419a-922e-3ba43af61da7",
          "Velocity_rad/s": -7.48781019410671E-07,
          "Oscillation displacement_rad": 0.00886718183755875
        },
        {
          "Axial force_N": -0.0272378996014595,
          "Gap_\u00b5m": 30.0028004858177,
          "Angular frequency_rad/s": 1.00000035762787,
          "Raw phase_\u00b0": 80.1003536422184,
          "Torque_\u00b5N.m": 0.0238969999344363,
          "Step time_s": 149.091873168945,
          "Results Step Id": "a52e9757-fc1f-4e6e-a95f-016d300e9ba3",
          "Temperature_\u00b0C": 24.9976005554199,
          "Oscillation torque_\u00b5N.m": 42.2775010520127,
          "Procedure Step Id": "40470112-f83a-419a-922e-3ba43af61da7",
          "Velocity_rad/s": 1.8030300452665E-06,
          "Oscillation displacement_rad": 0.00704646902158856
        },
        {
          "Axial force_N": -0.0317392013967037,
          "Gap_\u00b5m": 30.0320007227128,
          "Angular frequency_rad/s": 1.00000035762787,
          "Raw phase_\u00b0": 80.0634911112678,
          "Torque_\u00b5N.m": -0.0362160008648971,
          "Step time_s": 159.021575927734,
          "Results Step Id": "a52e9757-fc1f-4e6e-a95f-016d300e9ba3",
          "Temperature_\u00b0C": 24.9990997314453,
          "Oscillation torque_\u00b5N.m": 33.5967997671105,
