Repository: rheopy/rheofit

# ⚗️ rheofit
**Turn flow curves into material physics.** `rheofit` fits viscosity–vs–shear-rate data to
constitutive models whose parameters have often a direct or intuitive *material properties connection* — yield stress, zero-shear viscosity,
relaxation time, shear thinning index — and hands you quantified material properties that connect the fingerprint to the material. We start with the equilibrium flow curve of a material which is clearly not a complete fingerprint, there are many material properties we are still missing but we believe is a good pragmatic way to start the efort.

File: rheofit/data/cp2pc_pg.json (part 8 of 13)
{
          "Procedure Step Id": "6f5862c9-9898-44b9-a1d7-4e3caadc37e2",
          "Oscillation stress_Pa": 0.184228762984276,
          "Phase angle_\u00b0": 9.65036744812185,
          "Date and time": "2021-09-29T15:08:53.8422116Z",
          "Time_s": 838.017578125,
          "Complex compliance_1/MPa": 5460.8816280961,
          "Loss modulus_Pa": 30.697509765625,
          "Out of phase component of \u03b7*_Pa.s": 71.8698501586914,
          "Velocity_rad/s": -7.01814002468382e-08,
          "Oscillation displacement_rad": 1.77376332430867e-05,
          "Stress_Pa": 0.0446976907551289
        },
        {
          "Axial force_N": -0.0782613009214401,
          "Gap_\u00b5m": 31.0130999423563,
          "Shear rate_1/s": 1.89746037904115e-06,
          "Normal stress_Pa": -124.556732177734,
          "Storage modulus_Pa": 177.498397827148,
          "Normal stress coefficient_Pa.s\u00b2": -34595672162304,
          "Viscosity_Pa.s": 23387.017578125,
          "Complex viscosity_Pa.s": 90.0284805297852,
          "Dynamic viscosity_Pa.s": 13.8280668258667,
          "Angular frequency_rad/s": 1.99525690078735,
          "Complex modulus_Pa": 179.629943847656,
          "Torque (step)_\u00b5N.m": 0.743526015867246,
          "Loss compliance_1/MPa": 855.072226841003,
          "Strain constant_1/rad": 56.7284927368164,
          "Storage compliance_1/MPa": 5500.94060599804,
          "Raw phase_\u00b0": 8.83974949836733,
          "Torque_\u00b5N.m": 0.743526015867246,
          "Step time_s": 119.395484924316,
          "1/temperature_1/K": 0.00341120315715671,
          "Oscillation strain_%": 0.100563850719482,
          "Oscillation torque (sample)_\u00b5N.m": 3.02669923257781,
          "Oscillation stress (cmd)_Pa": 0.180523484945297,
          "Run time_s": 846.432800292969,
          "Oscillation strain (cmd)_%": 0.100581324659288,
          "Frequency_Hz": 0.317555010318756,
          "Results Step Id": "37ebcf15-978e-43e5-838a-c483494a398c",
          "Stiffness_N.m/rad": 0.170594960451126,
          "G*/sin(delta)_kPa": 1.16949182128906,
          "G*.sin(delta)_kPa": 0.0275905456542969,
          "Tan(delta)": 0.155441105365753,
          "Temperature_\u00b0C": 20.0016994476318,
          "Oscillation strain rate_1/s": 0.00200650724582374,
          "Oscillation torque_\u00b5N.m": 3.02469993584964,
          "Stress (step)_Pa": 0.044375941157341,
          "Procedure Step Id": "6f5862c9-9898-44b9-a1d7-4e3caadc37e2",
          "Oscillation stress_Pa": 0.180642798542976,
          "Phase angle_\u00b0": 8.83541147447073,
          "Date and time": "2021-09-29T15:09:00.5172116Z",
          "Time_s": 844.692749023438,
          "Complex compliance_1/MPa": 5567.00071319938,
          "Loss modulus_Pa": 27.5905456542969,
          "Out of phase component of \u03b7*_Pa.s": 88.9601745605469,
          "Velocity_rad/s": 3.3448099401312e-08,
          "Oscillation displacement_rad": 1.77303008968011e-05,
          "Stress_Pa": 0.044375941157341
        },
        {
          "Axial force_N": -0.0648477002978325,
          "Gap_\u00b5m": 31.0147988784593,
          "Shear rate_1/s": 8.87579699337948e-06,
          "Normal stress_Pa": -103.208320617676,
          "Storage modulus_Pa": 175.080352783203,
          "Normal stress coefficient_Pa.s\u00b2": -1310086529024,
          "Viscosity_Pa.s": 4942.80322265625,
          "Complex viscosity_Pa.s": 111.513198852539,
          "Dynamic viscosity_Pa.s": 15.2316865921021,
          "Angular frequency_rad/s": 1.58489584922791,
          "Complex modulus_Pa": 176.73681640625,
          "Torque (step)_\u00b5N.m": 0.735071012059052,
          "Loss compliance_1/MPa": 772.849132772535,
          "Strain constant_1/rad": 56.7284927368164,
          "Storage compliance_1/MPa": 5605.10018840432,
          "Raw phase_\u00b0": 7.8526249463077,
          "Torque_\u00b5N.m": 0.735071012059052,
          "Step time_s": 126.871635437012,
          "1/temperature_1/K": 0.00341114262118936,
          "Oscillation strain_%": 0.100469379685819,
          "Oscillation torque (sample)_\u00b5N.m": 2.97515339298116,
          "Oscillation stress (cmd)_Pa": 0.177490994334221,
          "Run time_s": 853.908935546875,
          "Oscillation strain (cmd)_%": 0.10048660915345,
          "Frequency_Hz": 0.252243995666504,
          "Results Step Id": "37ebcf15-978e-43e5-838a-c483494a398c",
          "Stiffness_N.m/rad": 0.167887344956398,
          "G*/sin(delta)_kPa": 1.29391357421875,
          "G*.sin(delta)_kPa": 0.0241406402587891,
          "Tan(delta)": 0.137883201241493,
          "Temperature_\u00b0C": 20.0069007873535,
          "Oscillation strain rate_1/s": 0.00159233505837619,
          "Oscillation torque_\u00b5N.m": 2.97389010484039,
          "Stress (step)_Pa": 0.0438713207840919,
          "Procedure Step Id": "6f5862c9-9898-44b9-a1d7-4e3caadc37e2",
          "Oscillation stress_Pa": 0.177566394209862,
          "Phase angle_\u00b0": 7.85062370088089,
          "Date and time": "2021-09-29T15:09:07.9932116Z",
          "Time_s": 852.168884277344,
          "Complex compliance_1/MPa": 5658.1306271255,
          "Loss modulus_Pa": 24.1406383514404,
          "Out of phase component of \u03b7*_Pa.s": 110.468048095703,
          "Velocity_rad/s": 1.56460998823604e-07,
          "Oscillation displacement_rad": 1.77136043930659e-05,
          "Stress_Pa": 0.0438713207840919
        },
        {
          "Axial force_N": -0.0784585028886795,
          "Gap_\u00b5m": 31.035699066706,
          "Shear rate_1/s": 1.52978032019746e-06,
          "Normal stress_Pa": -124.870582580566,
          "Storage modulus_Pa": 173.167190551758,
          "Normal stress coefficient_Pa.s\u00b2": -53358299709440,
          "Viscosity_Pa.s": 28449.32421875,
          "Complex viscosity_Pa.s": 138.597076416016,
          "Dynamic viscosity_Pa.s": 16.9903411865234,
          "Angular frequency_rad/s": 1.25892412662506,
          "Complex modulus_Pa": 174.483200073242,
          "Torque (step)_\u00b5N.m": 0.729204998606292,
          "Loss compliance_1/MPa": 702.57781771943,
          "Strain constant_1/rad": 56.7284927368164,
          "Storage compliance_1/MPa": 5687.98370659351,
          "Raw phase_\u00b0": 7.04221318288876,
          "Torque_\u00b5N.m": 0.729204998606292,
          "Step time_s": 135.476348876953,
          "1/temperature_1/K": 0.0034111961722374,
          "Oscillation strain_%": 0.10034799342975,
          "Oscillation torque (sample)_\u00b5N.m": 2.93366770165449,
          "Oscillation stress (cmd)_Pa": 0.175042793154716,
          "Run time_s": 862.513671875,
          "Oscillation strain (cmd)_%": 0.100365001708269,
          "Frequency_Hz": 0.200363993644714,
          "Results Step Id": "37ebcf15-978e-43e5-838a-c483494a398c",
          "Stiffness_N.m/rad": 0.16577222943306,
          "G*/sin(delta)_kPa": 1.42332995605469,
          "G*.sin(delta)_kPa": 0.0213895511627197,
          "Tan(delta)": 0.123519651591778,
          "Temperature_\u00b0C": 20.0023002624512,
          "Oscillation strain rate_1/s": 0.00126330507919192,
          "Oscillation torque_\u00b5N.m": 2.93287007480103,
          "Stress (step)_Pa": 0.0435212180018425,
          "Procedure Step Id": "6f5862c9-9898-44b9-a1d7-4e3caadc37e2",
          "Oscillation stress_Pa": 0.17509038746357,
          "Phase angle_\u00b0": 7.04148832906309,
          "Date and time": "2021-09-29T15:09:16.5982116Z",
          "Time_s": 860.773620605469,
          "Complex compliance_1/MPa": 5731.210578233,
          "Loss modulus_Pa": 21.3895511627197,
          "Out of phase component of \u03b7*_Pa.s": 137.551727294922,
          "Velocity_rad/s": 2.69667008723218e-08,
          "Oscillation displacement_rad": 1.76921676029451e-05,
          "Stress_Pa": 0.0435212180018425
        },
        {
          "Axial force_N": -0.0558467991650105,
          "Gap_\u00b5m": 31.0219984385185,
          "Shear rate_1/s": -1.26797260691092e-06,
          "Normal stress_Pa": -88.882942199707,
          "Storage modulus_Pa": 171.554794311523,
          "Normal stress coefficient_Pa.s\u00b2": -55283900481536,
          "Viscosity_Pa.s": -34278.234375,
          "Complex viscosity_Pa.s": 172.573867797852,
          "Dynamic viscosity_Pa.s": 18.7272853851318,
          "Angular frequency_rad/s": 1.00000035762787,
          "Complex modulus_Pa": 172.573928833008,
          "Torque (step)_\u00b5N.m": 0.728244003767031,
          "Loss compliance_1/MPa": 628.817535471171,
          "Strain constant_1/rad": 56.7284927368164,
          "Storage compliance_1/MPa": 5760.39776206017,
          "Raw phase_\u00b0": 6.22990006555961,
          "Torque_\u00b5N.m": 0.728244003767031,
          "Step time_s": 145.311080932617,
          "1/temperature_1/K": 0.00341115891933441,
          "Oscillation strain_%": 0.100278051104397,
          "Oscillation torque (sample)_\u00b5N.m": 2.89954368781764,
          "Oscillation stress (cmd)_Pa": 0.173023700714111,
          "Run time_s": 872.348388671875,
          "Oscillation strain (cmd)_%": 0.100294896401465,
          "Frequency_Hz": 0.159154996275902,
          "Results Step Id": "37ebcf15-978e-43e5-838a-c483494a398c",
          "Stiffness_N.m/rad": 0.16397462785244,
          "G*/sin(delta)_kPa": 1.59028637695313,
          "G*.sin(delta)_kPa": 0.0187272930145264,
          "Tan(delta)": 0.109162166714668,
          "Temperature_\u00b0C": 20.005500793457,
          "Oscillation strain rate_1/s": 0.00100278086028993,
          "Oscillation torque_\u00b5N.m": 2.89904005512653,
          "Stress (step)_Pa": 0.0434638634324074,
          "Procedure Step Id": "6f5862c9-9898-44b9-a1d7-4e3caadc37e2",
          "Oscillation stress_Pa": 0.173053771257401,
          "Phase angle_\u00b0": 6.22986378017964,
          "Date and time": "2021-09-29T15:09:26.4322116Z",
          "Time_s": 870.608337402344,
          "Complex compliance_1/MPa": 5794.61781308055,
          "Loss modulus_Pa": 18.7272930145264,
          "Out of phase component of \u03b7*_Pa.s": 171.554733276367,
          "Velocity_rad/s": -2.23515996822243e-08,
          "Oscillation displacement_rad": 1.76798093889374e-05,
          "Stress_Pa": 0.0434638634324074
        },
        {
          "Axial force_N": -0.190580993890762,
          "Gap_\u00b5m": 31.0235009237658,
          "Shear rate_1/s": -7.55390999529482e-07,
          "Normal stress_Pa": -303.319061279297,
          "Storage modulus_Pa": 169.5126953125,
          "Normal stress coefficient_Pa.s\u00b2": -531564647677952,
          "Viscosity_Pa.s": -59600.6171875,
          "Complex viscosity_Pa.s": 214.80339050293,
          "Dynamic viscosity_Pa.s": 24.4766178131104,
          "Angular frequency_rad/s": 0.794326543807983,
          "Complex modulus_Pa": 170.624038696289,
          "Torque (step)_\u00b5N.m": 0.754347013298684,
          "Loss compliance_1/MPa": 667.836342472583,
          "Strain constant_1/rad": 56.7284927368164,
          "Storage compliance_1/MPa": 5822.66505807638,
          "Raw phase_\u00b0": 6.54264247482345,
          "Torque_\u00b5N.m": 0.754347013298684,
          "Step time_s": 156.737442016602,
          "1/temperature_1/K": 0.00341132306493819,
          "Oscillation strain_%": 0.100364652462304,
          "Oscillation torque (sample)_\u00b5N.m": 2.86925796899595,
          "Oscillation stress (cmd)_Pa": 0.171227246522903,
          "Run time_s": 883.774719238281,
          "Oscillation strain (cmd)_%": 0.100381299853325,
          "Frequency_Hz": 0.126420989632607,
          "Results Step Id": "37ebcf15-978e-43e5-838a-c483494a398c",
          "Stiffness_N.m/rad": 0.162132427096367,
          "G*/sin(delta)_kPa": 1.49737280273438,
          "G*.sin(delta)_kPa": 0.0194424266815186,
          "Tan(delta)": 0.114695996046066,
          "Temperature_\u00b0C": 19.9913997650146,
          "Oscillation strain rate_1/s": 0.000797223066911101,
          "Oscillation torque_\u00b5N.m": 2.86894010059768,
          "Stress (step)_Pa": 0.0450217723846436,
          "Procedure Step Id": "6f5862c9-9898-44b9-a1d7-4e3caadc37e2",
          "Oscillation stress_Pa": 0.171246215701103,
          "Phase angle_\u00b0": 6.54300490173628,
          "Date and time": "2021-09-29T15:09:37.8592116Z",
          "Time_s": 882.03466796875,
          "Complex compliance_1/MPa": 5860.8390390873,
          "Loss modulus_Pa": 19.4424266815186,
          "Out of phase component of \u03b7*_Pa.s": 213.404296875,
          "Velocity_rad/s": -1.3315900382338e-08,
          "Oscillation displacement_rad": 1.76950416062027e-05,
          "Stress_Pa": 0.0450217723846436
        },
        {
          "Axial force_N": -0.150882005691528,
          "Gap_\u00b5m": 31.0272007482126,
          "Shear rate_1/s": 5.00024270877475e-07,
          "Normal stress_Pa": -240.136169433594,
          "Storage modulus_Pa": 167.521774291992,
          "Normal stress coefficient_Pa.s\u00b2": -960451458367488,
          "Viscosity_Pa.s": 90960.515625,
          "Complex viscosity_Pa.s": 266.959503173828,
          "Dynamic viscosity_Pa.s": 27.8383407592773,
          "Angular frequency_rad/s": 0.6309574842453,
          "Complex modulus_Pa": 168.440093994141,
          "Torque (step)_\u00b5N.m": 0.762066008519469,
          "Loss compliance_1/MPa": 619.088124949485,
          "Strain constant_1/rad": 56.7284927368164,
          "Storage compliance_1/MPa": 5904.461722821,
          "Raw phase_\u00b0": 5.98508388759155,
          "Torque_\u00b5N.m": 0.762066008519469,
          "Step time_s": 170.257904052734,
          "1/temperature_1/K": 0.00341124972328544,
          "Oscillation strain_%": 0.100394012406468,
          "Oscillation torque (sample)_\u00b5N.m": 2.83336066786433,
          "Oscillation stress (cmd)_Pa": 0.169091776013374,
          "Run time_s": 897.295227050781,
          "Oscillation strain (cmd)_%": 0.100410461891443,
          "Frequency_Hz": 0.100420005619526,
          "Results Step Id": "37ebcf15-978e-43e5-838a-c483494a398c",
          "Stiffness_N.m/rad": 0.160063877701759,
          "G*/sin(delta)_kPa": 1.61527893066406,
          "G*.sin(delta)_kPa": 0.0175648097991943,
          "Tan(delta)": 0.104850903153419,
          "Temperature_\u00b0C": 19.9976997375488,
          "Oscillation strain rate_1/s": 0.000633443531114608,
          "Oscillation torque_\u00b5N.m": 2.83315989690891,
          "Stress (step)_Pa": 0.0454824641346931,
          "Procedure Step Id": "6f5862c9-9898-44b9-a1d7-4e3caadc37e2",
          "Oscillation stress_Pa": 0.169103756546974,
          "Phase angle_\u00b0": 5.98564353621667,
          "Date and time": "2021-09-29T15:09:51.3792116Z",
          "Time_s": 895.55517578125,
          "Complex compliance_1/MPa": 5936.82890757918,
          "Loss modulus_Pa": 17.5648097991943,
          "Out of phase component of \u03b7*_Pa.s": 265.504058837891,
          "Velocity_rad/s": 8.81434036870132e-09,
          "Oscillation displacement_rad": 1.77001820702571e-05,
          "Stress_Pa": 0.0454824641346931
        },
        {
          "Axial force_N": -0.20796300470829,
          "Gap_\u00b5m": 31.0223003907595,
          "Shear rate_1/s": 2.11832144714208e-07,
          "Normal stress_Pa": -330.9833984375,
          "Storage modulus_Pa": 166.163787841797,
          "Normal stress coefficient_Pa.s\u00b2": -7376026510295040.0,
          "Viscosity_Pa.s": 209605.796875,
          "Complex viscosity_Pa.s": 332.851928710938,
          "Dynamic viscosity_Pa.s": 29.5276565551758,
          "Angular frequency_rad/s": 0.501188337802887,
          "Complex modulus_Pa": 166.821502685547,
          "Torque (step)_\u00b5N.m": 0.743950010928529,
          "Loss compliance_1/MPa": 531.772500835359,
          "Strain constant_1/rad": 56.7284927368164,
          "Storage compliance_1/MPa": 5970.79750150442,
          "Raw phase_\u00b0": 5.0888618963088,
          "Torque_\u00b5N.m": 0.743950010928529,
          "Step time_s": 186.408569335938,
          "1/temperature_1/K": 0.00341136148199439,
          "Oscillation strain_%": 0.100236327853054,
          "Oscillation torque (sample)_\u00b5N.m": 2.80172662314726,
          "Oscillation stress (cmd)_Pa": 0.167208179831505,
          "Run time_s": 913.445861816406,
          "Oscillation strain (cmd)_%": 0.10025262599811,
          "Frequency_Hz": 0.0797666013240814,
          "Results Step Id": "37ebcf15-978e-43e5-838a-c483494a398c",
          "Stiffness_N.m/rad": 0.158530056476593,
          "G*/sin(delta)_kPa": 1.88050341796875,
          "G*.sin(delta)_kPa": 0.0147989168167114,
          "Tan(delta)": 0.0890622213482857,
          "Temperature_\u00b0C": 19.9881000518799,
          "Oscillation strain rate_1/s": 0.000502372800838202,
          "Oscillation torque_\u00b5N.m": 2.80159997601004,
          "Stress (step)_Pa": 0.0444012470543385,
          "Procedure Step Id": "6f5862c9-9898-44b9-a1d7-4e3caadc37e2",
          "Oscillation stress_Pa": 0.16721573472023,
          "Phase angle_\u00b0": 5.08946124540846,
          "Date and time": "2021-09-29T15:10:07.5302116Z",
          "Time_s": 911.705810546875,
          "Complex compliance_1/MPa": 5994.43120881915,
          "Loss modulus_Pa": 14.7989168167114,
          "Out of phase component of \u03b7*_Pa.s": 331.539611816406,
          "Velocity_rad/s": 3.73414010823581e-09,
          "Oscillation displacement_rad": 1.76723588083405e-05,
          "Stress_Pa": 0.0444012470543385
        },
        {
          "Axial force_N": -0.275759994983673,
          "Gap_\u00b5m": 31.0249997710343,
          "Shear rate_1/s": -5.88921182043123e-07,
          "Normal stress_Pa": -438.885650634766,
          "Storage modulus_Pa": 162.808395385742,
          "Normal stress coefficient_Pa.s\u00b2": -1265426751291390.0,
          "Viscosity_Pa.s": -78776.734375,
          "Complex viscosity_Pa.s": 410.878295898438,
          "Dynamic viscosity_Pa.s": 39.6947212219238,
          "Angular frequency_rad/s": 0.398107022047043,
          "Complex modulus_Pa": 163.573532104492,
          "Torque (step)_\u00b5N.m": 0.777326988554705,
          "Loss compliance_1/MPa": 590.617826674134,
          "Strain constant_1/rad": 56.7284927368164,
          "Storage compliance_1/MPa": 6084.86169949174,
          "Raw phase_\u00b0": 5.54323553508884,
          "Torque_\u00b5N.m": 0.777326988554705,
          "Step time_s": 205.876693725586,
          "1/temperature_1/K": 0.00341124157421291,
          "Oscillation strain_%": 0.100744306109846,
          "Oscillation torque (sample)_\u00b5N.m": 2.76110017694009,
          "Oscillation stress (cmd)_Pa": 0.164786234498024,
          "Run time_s": 932.914001464844,
          "Oscillation strain (cmd)_%": 0.100760371424258,
          "Frequency_Hz": 0.0633606985211372,
          "Results Step Id": "37ebcf15-978e-43e5-838a-c483494a398c",
          "Stiffness_N.m/rad": 0.155446529388428,
          "G*/sin(delta)_kPa": 1.69314221191406,
          "G*.sin(delta)_kPa": 0.0158027486801147,
          "Tan(delta)": 0.0970634743571281,
          "Temperature_\u00b0C": 19.9983997344971,
          "Oscillation strain rate_1/s": 0.000401070166844875,
          "Oscillation torque_\u00b5N.m": 2.76101991403266,
          "Stress (step)_Pa": 0.0463932864367962,
          "Procedure Step Id": "6f5862c9-9898-44b9-a1d7-4e3caadc37e2",
          "Oscillation stress_Pa": 0.164791032671928,
          "Phase angle_\u00b0": 5.54396038891451,
          "Date and time": "2021-09-29T15:10:26.9982116Z",
          "Time_s": 931.173950195313,
          "Complex compliance_1/MPa": 6113.45842480659,
          "Loss modulus_Pa": 15.8027477264404,
          "Out of phase component of \u03b7*_Pa.s": 408.956359863281,
          "Velocity_rad/s": -1.03813997398561e-08,
          "Oscillation displacement_rad": 1.7761862181942e-05,
          "Stress_Pa": 0.0463932864367962
        },
        {
          "Axial force_N": -0.333142012357712,
          "Gap_\u00b5m": 31.0186987917405,
          "Shear rate_1/s": 1.00242084499769e-06,
          "Normal stress_Pa": -530.211975097656,
          "Storage modulus_Pa": 160.737442016602,
          "Normal stress coefficient_Pa.s\u00b2": -527654147063808,
          "Viscosity_Pa.s": 45284.50390625,
          "Complex viscosity_Pa.s": 510.838317871094,
          "Dynamic viscosity_Pa.s": 50.8962211608887,
          "Angular frequency_rad/s": 0.316227704286575,
          "Complex modulus_Pa": 161.541229248047,
          "Torque (step)_\u00b5N.m": 0.76058597642259,
          "Loss compliance_1/MPa": 616.763543803245,
          "Strain constant_1/rad": 56.7284927368164,
          "Storage compliance_1/MPa": 6159.56867113709,
          "Raw phase_\u00b0": 5.71722649334527,
          "Torque_\u00b5N.m": 0.76058597642259,
          "Step time_s": 229.516525268555,
          "1/temperature_1/K": 0.00341120432130992,
          "Oscillation strain_%": 0.100420112721622,
          "Oscillation torque (sample)_\u00b5N.m": 2.71802014140121,
          "Oscillation stress (cmd)_Pa": 0.162216871976852,
          "Run time_s": 956.553833007813,
          "Oscillation strain (cmd)_%": 0.100435921922326,
          "Frequency_Hz": 0.0503292009234428,
          "Results Step Id": "37ebcf15-978e-43e5-838a-c483494a398c",
          "Stiffness_N.m/rad": 0.153517127037048,
          "G*/sin(delta)_kPa": 1.62136682128906,
          "G*.sin(delta)_kPa": 0.0160947952270508,
          "Tan(delta)": 0.100130967795849,
          "Temperature_\u00b0C": 20.0016002655029,
          "Oscillation strain rate_1/s": 0.000317556230584159,
          "Oscillation torque_\u00b5N.m": 2.71796989181894,
          "Stress (step)_Pa": 0.045394130051136,
          "Procedure Step Id": "6f5862c9-9898-44b9-a1d7-4e3caadc37e2",
          "Oscillation stress_Pa": 0.162219882011414,
          "Phase angle_\u00b0": 5.7180226372704,
          "Date and time": "2021-09-29T15:10:50.6382116Z",
          "Time_s": 954.813781738281,
          "Complex compliance_1/MPa": 6190.37030264735,
          "Loss modulus_Pa": 16.0947952270508,
          "Out of phase component of \u03b7*_Pa.s": 508.296508789063,
          "Velocity_rad/s": 1.76704997301158e-08,
          "Oscillation displacement_rad": 1.77046695171157e-05,
          "Stress_Pa": 0.045394130051136
        },
        {
          "Axial force_N": -0.510390996932983,
          "Gap_\u00b5m": 31.0424002236687,
          "Shear rate_1/s": 5.44107365385571e-07,
          "Normal stress_Pa": -812.3125,
          "Storage modulus_Pa": 153.885055541992,
          "Normal stress coefficient_Pa.s\u00b2": -2743809255407620.0,
          "Viscosity_Pa.s": 83137.734375,
          "Complex viscosity_Pa.s": 616.853332519531,
          "Dynamic viscosity_Pa.s": 72.0788497924805,
          "Angular frequency_rad/s": 0.251188546419144,
          "Complex modulus_Pa": 154.946487426758,
          "Torque (step)_\u00b5N.m": 0.757934003559058,
          "Loss compliance_1/MPa": 754.126464016736,
          "Strain constant_1/rad": 56.7284927368164,
          "Storage compliance_1/MPa": 6409.63017940521,
          "Raw phase_\u00b0": 6.70936483114252,
          "Torque_\u00b5N.m": 0.757934003559058,
          "Step time_s": 258.202941894531,
          "1/temperature_1/K": 0.00341114145703614,
          "Oscillation strain_%": 0.101732520852238,
          "Oscillation torque (sample)_\u00b5N.m": 2.64113214143435,
          "Oscillation stress (cmd)_Pa": 0.157629042863846,
          "Run time_s": 985.240234375,
          "Oscillation strain (cmd)_%": 0.10174784110859,
          "Frequency_Hz": 0.0399778969585896,
          "Results Step Id": "37ebcf15-978e-43e5-838a-c483494a398c",
          "Stiffness_N.m/rad": 0.147251904010773,
          "G*/sin(delta)_kPa": 1.32603747558594,
          "G*.sin(delta)_kPa": 0.0181053810119629,
          "Tan(delta)": 0.117655225098133,
          "Temperature_\u00b0C": 20.0069999694824,
          "Oscillation strain rate_1/s": 0.00025554044987075,
          "Oscillation torque_\u00b5N.m": 2.64110008174612,
          "Stress (step)_Pa": 0.0452358536422253,
          "Procedure Step Id": "6f5862c9-9898-44b9-a1d7-4e3caadc37e2",
          "Oscillation stress_Pa": 0.15763096511364,
          "Phase angle_\u00b0": 6.71029843262469,
          "Date and time": "2021-09-29T15:11:19.3242116Z",
          "Time_s": 983.500183105469,
          "Complex compliance_1/MPa": 6453.84099334478,
          "Loss modulus_Pa": 18.1053810119629,
          "Out of phase component of \u03b7*_Pa.s": 612.627685546875,
          "Velocity_rad/s": 9.59142987255746e-09,
          "Oscillation displacement_rad": 1.79359321919037e-05,
          "Stress_Pa": 0.0452358536422253
        },
        {
          "Axial force_N": -0.550472021102905,
          "Gap_\u00b5m": 31.0301984427497,
          "Shear rate_1/s": -2.10829185220973e-07,
          "Normal stress_Pa": -876.103454589844,
          "Storage modulus_Pa": 157.976638793945,
          "Normal stress coefficient_Pa.s\u00b2": -1.9710330770817e+16,
          "Viscosity_Pa.s": -226634.46875,
          "Complex viscosity_Pa.s": 795.263854980469,
          "Dynamic viscosity_Pa.s": 74.5870590209961,
          "Angular frequency_rad/s": 0.199526324868202,
          "Complex modulus_Pa": 158.676071166992,
          "Torque (step)_\u00b5N.m": 0.800581005933054,
          "Loss compliance_1/MPa": 591.07254492119,
          "Strain constant_1/rad": 56.7284927368164,
          "Storage compliance_1/MPa": 6274.36814829707,
          "Raw phase_\u00b0": 5.3808332734198,
          "Torque_\u00b5N.m": 0.800581005933054,
          "Step time_s": 293.318359375,
          "1/temperature_1/K": 0.00341131025925279,
          "Oscillation strain_%": 0.0987582607194781,
          "Oscillation torque (sample)_\u00b5N.m": 2.62562980424264,
          "Oscillation stress (cmd)_Pa": 0.156704559922218,
          "Run time_s": 1020.35565185547,
          "Oscillation strain (cmd)_%": 0.0987735344097018,
          "Frequency_Hz": 0.0317556001245975,
          "Results Step Id": "37ebcf15-978e-43e5-838a-c483494a398c",
          "Stiffness_N.m/rad": 0.150796368718147,
          "G*/sin(delta)_kPa": 1.69183972167969,
          "G*.sin(delta)_kPa": 0.0148820810317993,
          "Tan(delta)": 0.0942043140530586,
          "Temperature_\u00b0C": 19.9925003051758,
          "Oscillation strain rate_1/s": 0.00019704872102011,
          "Oscillation torque_\u00b5N.m": 2.62561002273287,
          "Stress (step)_Pa": 0.0477811582386494,
          "Procedure Step Id": "6f5862c9-9898-44b9-a1d7-4e3caadc37e2",
          "Oscillation stress_Pa": 0.156705737113953,
          "Phase angle_\u00b0": 5.38162728291081,
          "Date and time": "2021-09-29T15:11:54.4402116Z",
          "Time_s": 1018.61560058594,
          "Complex compliance_1/MPa": 6302.1476380527,
          "Loss modulus_Pa": 14.8820810317993,
          "Out of phase component of \u03b7*_Pa.s": 791.758361816406,
          "Velocity_rad/s": -3.71646002861326e-09,
          "Oscillation displacement_rad": 1.74116266862256e-05,
          "Stress_Pa": 0.0477811582386494
        },
        {
          "Axial force_N": -0.630221009254456,
          "Gap_\u00b5m": 31.036699510878,
          "Shear rate_1/s": -4.18669330315424e-08,
          "Normal stress_Pa": -1003.02789306641,
          "Storage modulus_Pa": 156.604431152344,
          "Normal stress coefficient_Pa.s\u00b2": -5.72230106437648e+17,
          "Viscosity_Pa.s": -1161204.375,
          "Complex viscosity_Pa.s": 992.595275878906,
          "Dynamic viscosity_Pa.s": 94.3023071289063,
          "Angular frequency_rad/s": 0.158489584922791,
          "Complex modulus_Pa": 157.316009521484,
          "Torque (step)_\u00b5N.m": 0.814570000784443,
          "Loss compliance_1/MPa": 603.916880208999,
          "Strain constant_1/rad": 56.7284927368164,
          "Storage compliance_1/MPa": 6327.87961512804,
          "Raw phase_\u00b0": 5.45084143175196,
          "Torque_\u00b5N.m": 0.814570000784443,
          "Step time_s": 336.640960693359,
          "1/temperature_1/K": 0.00341122876852751,
          "Oscillation strain_%": 0.100252951961011,
          "Oscillation torque (sample)_\u00b5N.m": 2.64252253145969,
          "Oscillation stress (cmd)_Pa": 0.157713204622269,
          "Run time_s": 1063.67822265625,
          "Oscillation strain (cmd)_%": 0.100268318783492,
          "Frequency_Hz": 0.0252244006842375,
          "Results Step Id": "37ebcf15-978e-43e5-838a-c483494a398c",
          "Stiffness_N.m/rad": 0.149504452943802,
          "G*/sin(delta)_kPa": 1.65585693359375,
          "G*.sin(delta)_kPa": 0.0149459323883057,
          "Tan(delta)": 0.0954374894499779,
          "Temperature_\u00b0C": 19.9995002746582,
          "Oscillation strain rate_1/s": 0.000158890485181473,
          "Oscillation torque_\u00b5N.m": 2.64251002590754,
          "Stress (step)_Pa": 0.0486160665750504,
          "Procedure Step Id": "6f5862c9-9898-44b9-a1d7-4e3caadc37e2",
          "Oscillation stress_Pa": 0.157713949680328,
          "Phase angle_\u00b0": 5.45165337048955,
          "Date and time": "2021-09-29T15:12:37.7622116Z",
          "Time_s": 1061.93811035156,
          "Complex compliance_1/MPa": 6356.63233697414,
          "Loss modulus_Pa": 14.94593334198,
          "Out of phase component of \u03b7*_Pa.s": 988.105529785156,
          "Velocity_rad/s": -7.38022976065622e-10,
          "Oscillation displacement_rad": 1.76751254912233e-05,
          "Stress_Pa": 0.0486160665750504
        },
        {
          "Axial force_N": -0.66142600774765,
          "Gap_\u00b5m": 31.0370014631189,
          "Shear rate_1/s": -1.66280287317022e-07,
          "Normal stress_Pa": -1052.69213867188,
          "Storage modulus_Pa": 154.738098144531,
          "Normal stress coefficient_Pa.s\u00b2": -3.80732401065656e+16,
          "Viscosity_Pa.s": -267924.90625,
          "Complex viscosity_Pa.s": 1238.56457519531,
          "Dynamic viscosity_Pa.s": 152.585998535156,
          "Angular frequency_rad/s": 0.125892415642738,
          "Complex modulus_Pa": 155.925888061523,
          "Torque (step)_\u00b5N.m": 0.746452997191227,
          "Loss compliance_1/MPa": 790.092220995575,
          "Strain constant_1/rad": 56.7284927368164,
          "Storage compliance_1/MPa": 6364.44939300418,
          "Raw phase_\u00b0": 7.07552358858409,
          "Torque_\u00b5N.m": 0.746452997191227,
          "Step time_s": 390.31689453125,
          "1/temperature_1/K": 0.00341121479868889,
          "Oscillation strain_%": 0.100339308846742,
          "Oscillation torque (sample)_\u00b5N.m": 2.62142793872044,
          "Oscillation stress (cmd)_Pa": 0.156454473733902,
          "Run time_s": 1117.35424804688,
          "Oscillation strain (cmd)_%": 0.10035450104624,
          "Frequency_Hz": 0.0200363993644714,
          "Results Step Id": "37ebcf15-978e-43e5-838a-c483494a398c",
          "Stiffness_N.m/rad": 0.148183882236481,
          "G*/sin(delta)_kPa": 1.26567504882812,
          "G*.sin(delta)_kPa": 0.0192094192504883,
          "Tan(delta)": 0.124141491949558,
          "Temperature_\u00b0C": 20.0006999969482,
          "Oscillation strain rate_1/s": 0.00012631957361009,
          "Oscillation torque_\u00b5N.m": 2.6214199806418,
          "Stress (step)_Pa": 0.0445506311953068,
          "Procedure Step Id": "6f5862c9-9898-44b9-a1d7-4e3caadc37e2",
          "Oscillation stress_Pa": 0.15645495057106,
          "Phase angle_\u00b0": 7.07657927969768,
          "Date and time": "2021-09-29T15:13:31.4382116Z",
          "Time_s": 1115.61413574219,
          "Complex compliance_1/MPa": 6413.3033156395,
          "Loss modulus_Pa": 19.2094192504883,
          "Out of phase component of \u03b7*_Pa.s": 1229.12963867188,
          "Velocity_rad/s": -2.93115998140081e-09,
          "Oscillation displacement_rad": 1.76903176907217e-05,
          "Stress_Pa": 0.0445506311953068
        },
        {
          "Axial force_N": -0.564558029174805,
          "Gap_\u00b5m": 31.0264003928751,
          "Shear rate_1/s": 1.95480154729921e-07,
          "Normal stress_Pa": -898.522033691406,
          "Storage modulus_Pa": 159.460800170898,
          "Normal stress coefficient_Pa.s\u00b2": -2.35138314015867e+16,
          "Viscosity_Pa.s": 229852.75,
          "Complex viscosity_Pa.s": 1598.33032226563,
          "Dynamic viscosity_Pa.s": 109.028343200684,
          "Angular frequency_rad/s": 0.100000038743019,
          "Complex modulus_Pa": 159.833099365234,
          "Torque (step)_\u00b5N.m": 0.752837024720066,
          "Loss compliance_1/MPa": 426.782062277198,
          "Strain constant_1/rad": 56.7284927368164,
          "Storage compliance_1/MPa": 6241.95300042629,
          "Raw phase_\u00b0": 3.9108019673224,
          "Torque_\u00b5N.m": 0.752837024720066,
          "Step time_s": 456.727508544922,
          "1/temperature_1/K": 0.00341125554405153,
          "Oscillation strain_%": 0.0986473518423736,
          "Oscillation torque (sample)_\u00b5N.m": 2.64180471276632,
          "Oscillation stress (cmd)_Pa": 0.157670825719833,
          "Run time_s": 1183.76477050781,
          "Oscillation strain (cmd)_%": 0.0986627535894513,
          "Frequency_Hz": 0.0159155000001192,
          "Results Step Id": "37ebcf15-978e-43e5-838a-c483494a398c",
          "Stiffness_N.m/rad": 0.151896566152573,
          "G*/sin(delta)_kPa": 2.3431162109375,
          "G*.sin(delta)_kPa": 0.0109028387069702,
          "Tan(delta)": 0.0683731585741043,
          "Temperature_\u00b0C": 19.997200012207,
          "Oscillation strain rate_1/s": 9.86473896773532e-05,
          "Oscillation torque_\u00b5N.m": 2.64179993791913,
          "Stress (step)_Pa": 0.0449316501617432,
          "Procedure Step Id": "6f5862c9-9898-44b9-a1d7-4e3caadc37e2",
          "Oscillation stress_Pa": 0.157671108841896,
          "Phase angle_\u00b0": 3.91140601217712,
          "Date and time": "2021-09-29T15:14:37.8492116Z",
          "Time_s": 1182.02465820313,
          "Complex compliance_1/MPa": 6256.52633607388,
          "Loss modulus_Pa": 10.9028387069702,
          "Out of phase component of \u03b7*_Pa.s": 1594.607421875,
          "Velocity_rad/s": 3.44589001777251e-09,
          "Oscillation displacement_rad": 1.73920980159892e-05,
          "Stress_Pa": 0.0449316501617432
        },
        {
          "Displacement_rad": 0.00317067001014948,
          "Axial force_N": -0.225383937358856,
          "Gap_\u00b5m": 31.0452996927779,
          "Shear rate_1/s": 0.000988525338470936,
          "Normal stress_Pa": -358.709686279297,
          "Normal stress coefficient_Pa.s\u00b2": -367085728,
          "Viscosity_Pa.s": 14172.841796875,
          "Torque (step)_\u00b5N.m": 234.743376495317,
          "Strain constant_1/rad": 56.7284927368164,
          "Displacement (step)_rad": 0.00317067001014948,
          "Torque_\u00b5N.m": 234.743376495317,
          "Step time_s": 197.134094238281,
          "1/temperature_1/K": 0.00341124855913222,
          "Run time_s": 1381.37805175781,
          "Compliance_1/MPa": 12838.3012488484,
          "Strain (step)_%": 17.9867327213287,
          "Modulus_Pa": 77.8919296264648,
          "Results Step Id": "c9b45ab0-38e1-44a9-ad11-f5a3ef6e350a",
          "Termination reason": "Steady state",
          "Temperature_\u00b0C": 19.9978008270264,
          "Stress (step)_Pa": 14.0102128982544,
          "Procedure Step Id": "75e5c6d6-269a-4b1b-9662-1192c0ec5ebd",
          "Date and time": "2021-09-29T15:17:55.4622116Z",
          "Time_s": 1379.63793945313,
          "Velocity_rad/s": 1.74255528690992e-05,
          "Strain_%": 17.9867327213287,
          "Stress_Pa": 14.0102128982544
        },
        {
          "Displacement_rad": 0.000223487004404888,
          "Axial force_N": -0.26231437921524,
          "Gap_\u00b5m": 31.0266987071373,
          "Shear rate_1/s": 0.00125396449584514,
          "Normal stress_Pa": -417.486297607422,
          "Normal stress coefficient_Pa.s\u00b2": -265504416,
          "Viscosity_Pa.s": 11677.7119140625,
          "Torque (step)_\u00b5N.m": 245.353119680658,
          "Strain constant_1/rad": 56.7284927368164,
          "Displacement (step)_rad": 0.000223487004404888,
          "Torque_\u00b5N.m": 245.353119680658,
          "Step time_s": 207.756652832031,
          "1/temperature_1/K": 0.00341123575344682,
          "Run time_s": 1392.00061035156,
          "Compliance_1/MPa": 865.785987116396,
          "Strain (step)_%": 1.26780811697245,
          "Modulus_Pa": 1155.01989746094,
          "Results Step Id": "c9b45ab0-38e1-44a9-ad11-f5a3ef6e350a",
          "Termination reason": "Steady state",
          "Temperature_\u00b0C": 19.9988994598389,
          "Stress (step)_Pa": 14.6434354782104,
          "Procedure Step Id": "75e5c6d6-269a-4b1b-9662-1192c0ec5ebd",
          "Date and time": "2021-09-29T15:18:06.0852116Z",
          "Time_s": 1390.26049804688,
          "Velocity_rad/s": 2.21046666410984e-05,
          "Strain_%": 1.26780811697245,
          "Stress_Pa": 14.6434354782104
        },
        {
          "Displacement_rad": 0.000230983001529239,
          "Axial force_N": -0.21738313138485,
          "Gap_\u00b5m": 31.0237010126002,
          "Shear rate_1/s": 0.0015797388041392,
          "Normal stress_Pa": -345.976013183594,
          "Normal stress coefficient_Pa.s\u00b2": -138635808,
          "Viscosity_Pa.s": 9674.232421875,
          "Torque (step)_\u00b5N.m": 256.065104622394,
          "Strain constant_1/rad": 56.7284927368164,
          "Displacement (step)_rad": 0.000230983001529239,
          "Torque_\u00b5N.m": 256.065104622394,
          "Step time_s": 216.451461791992,
          "1/temperature_1/K": 0.00341130676679313,
          "Run time_s": 1400.69543457031,
          "Compliance_1/MPa": 857.392034959048,
          "Strain (step)_%": 1.31033174693584,
          "Modulus_Pa": 1166.32763671875,
          "Results Step Id": "c9b45ab0-38e1-44a9-ad11-f5a3ef6e350a",
          "Termination reason": "Steady state",
          "Temperature_\u00b0C": 19.9927997589111,
          "Stress (step)_Pa": 15.2827606201172,
          "Procedure Step Id": "75e5c6d6-269a-4b1b-9662-1192c0ec5ebd",
          "Date and time": "2021-09-29T15:18:14.7792116Z",
          "Time_s": 1398.95532226563,
          "Velocity_rad/s": 2.78473598882556e-05,
          "Strain_%": 1.31033174693584,
          "Stress_Pa": 15.2827606201172
        },
        {
          "Displacement_rad": 0.00018240200006403,
          "Axial force_N": -0.274851769208908,
          "Gap_\u00b5m": 31.0155992337968,
          "Shear rate_1/s": 0.00197941903024912,
          "Normal stress_Pa": -437.440185546875,
          "Normal stress coefficient_Pa.s\u00b2": -111646008,
          "Viscosity_Pa.s": 7970.42041015625,
          "Torque (step)_\u00b5N.m": 264.342845184729,
          "Strain constant_1/rad": 56.7284927368164,
          "Displacement (step)_rad": 0.00018240200006403,
          "Torque_\u00b5N.m": 264.342845184729,
          "Step time_s": 222.063903808594,
          "1/temperature_1/K": 0.0034111775457859,
          "Run time_s": 1406.30786132813,
          "Compliance_1/MPa": 655.861105769873,
          "Strain (step)_%": 1.03473905473948,
          "Modulus_Pa": 1524.71301269531,
          "Results Step Id": "c9b45ab0-38e1-44a9-ad11-f5a3ef6e350a",
          "Termination reason": "Steady state",
          "Temperature_\u00b0C": 20.0039005279541,
          "Stress (step)_Pa": 15.776801109314,
          "Procedure Step Id": "75e5c6d6-269a-4b1b-9662-1192c0ec5ebd",
          "Date and time": "2021-09-29T15:18:20.3922116Z",
          "Time_s": 1404.56774902344,
          "Velocity_rad/s": 3.48928515450098e-05,
          "Strain_%": 1.03473905473948,
          "Stress_Pa": 15.776801109314
        },
        {
          "Displacement_rad": 0.000195328000700101,
          "Axial force_N": -0.220314502716064,
          "Gap_\u00b5m": 31.0227987938561,
          "Shear rate_1/s": 0.00249789259396493,
